Repository: a11key/A-Cross-Condition-Analysis-of-Current-Profile-Impact-on-Lithium-Ion-Battery-Model-Parameterization

Data_processing/ - данные, их обработка и результаты

  Data_preprocessing/ - обработка сырых данны: создание отдельных файлов с профилями, зарядными/разрядными кривыми

  Parameters/ - параметризация: определения статичных параметров (Q, eta, OCV(SOC)) и динамичных параметорв (R_0, R_i, tau_i)

  Results/ - валидация, обработка результатов валидации

File: Data_processing/Parameters/dynamic_parameters/profiles_description_dynamic_parameters.csv (part 1 of 4)
bat_num,temp,profile,U_start_V,U_end_V,file_name,Q_Ah,eta,OCV_file_name,SOC_start,SOC_end,SOH,R0,R,tau,U_rmse
1,25,impulse_72_s,4.11093,4.10372,1_+25_impulse_72_s_01.csv,3.289069388888891,0.9931634680841304,OCV_1_+25.csv,96.57953766467566,95.8491461620067,93.97341111111118,0.046658297457485294,"[0.026392653327967048, -0.012839133657306021]","[14.717540211921936, 5.4591520058440715]",0.002368318318051771
1,25,impulse_144_s,4.10372,4.09365,1_+25_impulse_144_s_02.csv,3.289069388888891,0.9931634680841304,OCV_1_+25.csv,95.8491461620067,94.51609347768525,93.97341111111118,0.04583621123613283,"[0.02814305030422366, -0.01178216117043148]","[34.48678494176658, 30.05891234073363]",0.000985186580183778
1,25,impulse_288_s,4.09365,4.0794,1_+25_impulse_288_s_03.csv,3.289069388888891,0.9931634680841304,OCV_1_+25.csv,94.51609347768525,91.6103787930065,93.97341111111118,0.044436288541579244,"[0.02639665313232317, -0.006190294396990616]","[52.97984432998735, 42.030935197811715]",0.0015427541844876332
1,25,impulse_72_s,4.0794,4.07487,1_+25_impulse_72_s_04.csv,3.289069388888891,0.9931634680841304,OCV_1_+25.csv,91.6103787930065,90.3576629158762,93.97341111111118,0.04413127271772956,"[0.033353721414509305, -0.01605404005857362]","[17.655506063766932, 4.345021453550078]",0.004843311282277512
1,25,impulse_144_s,4.07487,4.06139,1_+25_impulse_144_s_05.csv,3.289069388888891,0.9931634680841304,OCV_1_+25.csv,90.3576629158762,86.57231154098821,93.97341111111118,0.04732434510415083,"[0.47294357380839763, -0.44575254668871717]","[46.9001152179957, 44.839056679051694]",0.0056813847462763665
1,25,impulse_288_s,4.06139,4.02098,1_+25_impulse_288_s_06.csv,3.289069388888891,0.9931634680841304,OCV_1_+25.csv,86.57231154098821,81.48548345153638,93.97341111111118,0.04756755864619908,"[0.15298478013141376, -0.12463932076964218]","[54.52436298765592, 45.52310190209371]",0.0062776276772243365
1,25,impulse_72_s,4.02098,4.009639999999999,1_+25_impulse_72_s_07.csv,3.289069388888891,0.9931634680841304,OCV_1_+25.csv,81.48548345153638,80.42078850548697,93.97341111111118,0.04272245710677928,"[0.03602105524160726, -0.01495814052305039]","[21.867686179475996, 4.680064861250055]",0.004388638511003005
1,25,impulse_144_s,4.009639999999999,3.98689,1_+25_impulse_144_s_08.csv,3.289069388888891,0.9931634680841304,OCV_1_+25.csv,80.42078850548697,78.35021210857332,93.97341111111118,0.04280896987074382,"[0.09349576537631758, -0.06586836304286137]","[40.85810996377306, 33.75842725603192]",0.0027922067595099413
1,25,impulse_288_s,3.98689,3.946800000000001,1_+25_impulse_288_s_09.csv,3.289069388888891,0.9931634680841304,OCV_1_+25.csv,78.35021210857332,74.52753676857644,93.97341111111118,0.04425373898355308,"[0.05328438568380965, -0.02511909417648369]","[65.3916704240248, 46.995773400558626]",0.003195539399808352
1,25,impulse_72_s,3.946800000000001,3.9380700000000006,1_+25_impulse_72_s_10.csv,3.289069388888891,0.9931634680841304,OCV_1_+25.csv,74.52753676857644,73.62132087829656,93.97341111111118,0.04669518487632671,"[0.22286128385883178, -0.2076424807311001]","[9.297871363526072, 7.370218775553174]",0.007473482918662008
1,25,impulse_144_s,3.9380700000000006,3.92163,1_+25_impulse_144_s_11.csv,3.289069388888891,0.9931634680841304,OCV_1_+25.csv,73.62132087829656,71.76953948366418,93.97341111111118,0.045766753487716555,"[0.20834668628429323, -0.17817872076034535]","[46.97708353829703, 41.35463321839603]",0.004169938908522684
1,25,impulse_288_s,3.92163,3.89123,1_+25_impulse_288_s_12.csv,3.289069388888891,0.9931634680841304,OCV_1_+25.csv,71.76953948366418,67.99280587906142,93.97341111111118,0.05076440000238016,"[0.2948189188331005, -0.26712031752157156]","[64.36344628715585, 57.31846698162429]",0.008201597189439386
1,25,impulse_72_s,3.89123,3.88358,1_+25_impulse_72_s_13.csv,3.289069388888891,0.9931634680841304,OCV_1_+25.csv,67.99280587906142,67.01274226802558,93.97341111111118,0.049218899473326874,"[0.1002306931993344, -0.08410497766913944]","[13.177692264602374, 6.977331465229915]",0.011479108082397433
1,25,impulse_144_s,3.88358,3.86684,1_+25_impulse_144_s_14.csv,3.289069388888891,0.9931634680841304,OCV_1_+25.csv,67.01274226802558,64.98366950548203,93.97341111111118,0.05288680282694688,"[5.8862393097928765, -5.857299734514219]","[39.92845890793228, 39.596849304831814]",0.011926934434231345
1,25,impulse_288_s,3.86684,3.81722,1_+25_impulse_288_s_15.csv,3.289069388888891,0.9931634680841304,OCV_1_+25.csv,64.98366950548203,60.344256050319,93.97341111111118,0.05386723499991502,"[3.1180012976880187, -3.091883846956728]","[61.45929316940607, 60.713376671787145]",0.011096254797929332
1,25,impulse_72_s,3.81722,3.796100000000001,1_+25_impulse_72_s_16.csv,3.289069388888891,0.9931634680841304,OCV_1_+25.csv,60.344256050319,58.785562877922494,93.97341111111118,0.0448167280430963,"[0.034409972681138365, -0.016415005185723187]","[26.649807428803655, 4.694379749035975]",0.009185907390088744
1,25,impulse_144_s,3.796100000000001,3.77006,1_+25_impulse_144_s_17.csv,3.289069388888891,0.9931634680841304,OCV_1_+25.csv,58.785562877922494,56.66574425107658,93.97341111111118,0.042000932199359235,"[0.05119529762192832, -0.034725781002371614]","[41.204654770837564, 32.85861552476637]",0.002940701348982245
1,25,impulse_288_s,3.77006,3.72767,1_+25_impulse_288_s_18.csv,3.289069388888891,0.9931634680841304,OCV_1_+25.csv,56.66574425107658,52.590771946769486,93.97341111111118,0.040888367574751595,"[0.018249624517004216, -0.0008452701589227764]","[67.2554662241204, 49.46671792329915]",0.001722383766642726
1,25,impulse_72_s,3.72767,3.71766,1_+25_impulse_72_s_19.csv,3.289069388888891,0.9931634680841304,OCV_1_+25.csv,52.590771946769486,51.59881794100199,93.97341111111118,0.04063484942323044,"[0.02835366729517729, -0.014754231927385886]","[18.475666767040245, 5.054248135282878]",0.0035468952678447104
1,25,impulse_144_s,3.71766,3.69876,1_+25_impulse_144_s_20.csv,3.289069388888891,0.9931634680841304,OCV_1_+25.csv,51.59881794100199,49.65804438649651,93.97341111111118,0.03990573810306339,"[1.1609724694832384, -1.1414798558958348]","[44.3497079386604, 44.14433662175166]",0.0016216852609980583
1,25,impulse_288_s,3.69876,3.66659,1_+25_impulse_288_s_21.csv,3.289069388888891,0.9931634680841304,OCV_1_+25.csv,49.65804438649651,45.98102490400143,93.97341111111118,0.03985259440562769,"[0.027397882497448726, -0.005904280870462242]","[64.97557731718501, 54.50940577356993]",0.0011844913738948166
1,25,impulse_72_s,3.66659,3.65983,1_+25_impulse_72_s_22.csv,3.289069388888891,0.9931634680841304,OCV_1_+25.csv,45.98102490400143,45.11537984455542,93.97341111111118,0.04252565399201973,"[0.039358539959238444, -0.02591313470709894]","[17.643164571504514, 6.320283112694535]",0.004978590496764679
1,25,impulse_144_s,3.65983,3.64707,1_+25_impulse_144_s_23.csv,3.289069388888891,0.9931634680841304,OCV_1_+25.csv,45.11537984455542,43.34332338191093,93.97341111111118,0.04130075818593548,"[0.054722282732898225, -0.031572140954241254]","[50.14165235741782, 35.04990516236989]",0.002677667464118708
1,25,impulse_288_s,3.64707,3.62465,1_+25_impulse_288_s_24.csv,3.289069388888891,0.9931634680841304,OCV_1_+25.csv,43.34332338191093,39.86642805138595,93.97341111111118,0.04237225356411937,"[0.09669120939114027, -0.0714383930485375]","[63.736664341554096, 52.95568517558125]",0.0029149873269998716
1,25,impulse_72_s,3.62465,3.61928,1_+25_impulse_72_s_25.csv,3.289069388888891,0.9931634680841304,OCV_1_+25.csv,39.86642805138595,38.96635076001968,93.97341111111118,0.04468484574225319,"[0.05924264761757252, -0.046944758666081464]","[14.395370523049651, 6.75873610941914]",0.007496998623215018
1,25,impulse_144_s,3.61928,3.60804,1_+25_impulse_144_s_26.csv,3.289069388888891,0.9931634680841304,OCV_1_+25.csv,38.96635076001968,37.08011644203483,93.97341111111118,0.045303223891432425,"[0.1584057655686826, -0.1358088199573832]","[37.328548776248056, 29.973836021301913]",0.006785131696511945
1,25,impulse_288_s,3.60804,3.57429,1_+25_impulse_288_s_27.csv,3.289069388888891,0.9931634680841304,OCV_1_+25.csv,37.08011644203483,31.83329713318221,93.97341111111118,0.046060177877411214,"[0.20241037721105015, -0.1752701391812015]","[60.9491367071588, 52.24213753770208]",0.006060582040766049
1,25,UDDS,4.117360000000001,3.97511,1_+25_UDDS_01.csv,3.289069388888891,0.9931634680841304,OCV_1_+25.csv,97.12818520033149,77.26899062020532,93.97341111111118,0.042988670046473415,"[-0.05544516704407433, 0.0835981114863136]","[70.8688582282819, 63.476067834902935]",0.005253227113747146
1,25,UDDS,3.97511,3.779300000000001,1_+25_UDDS_02.csv,3.289069388888891,0.9931634680841304,OCV_1_+25.csv,77.26899062020532,57.47233680818437,93.97341111111118,0.04025125453221939,"[0.14614712799051416, -0.09671486794685309]","[70.34196540018883, 63.75848060174332]",0.0035116922520397535
1,25,UDDS,3.779300000000001,3.6217699999999993,1_+25_UDDS_03.csv,3.289069388888891,0.9931634680841304,OCV_1_+25.csv,57.47233680818437,39.39556706873943,93.97341111111118,0.03885163493587975,"[0.05812655725784294, -0.02711379505758365]","[70.43697862158312, 64.55489389765953]",0.0012455692145225746
1,25,NEDC,4.111970000000001,3.95637,1_+25_NEDC_01.csv,3.289069388888891,0.9931634680841304,OCV_1_+25.csv,96.67352279376892,75.48680126772565,93.97341111111118,0.044177647855376555,"[-3.106252098349827, 3.1380285248812356]","[76.12695193550682, 76.00372428944772]",0.006064814924656943
1,25,NEDC,3.95637,3.74337,1_+25_NEDC_02.csv,3.289069388888891,0.9931634680841304,OCV_1_+25.csv,75.48680126772565,54.147502389046416,93.97341111111118,0.04356482352573353,"[2.384191218486556, -2.335885648866882]","[76.6982801977665, 75.91917751054542]",0.004662738984604975
1,25,NEDC,3.74337,3.59161,1_+25_NEDC_03.csv,3.289069388888891,0.9931634680841304,OCV_1_+25.csv,54.147502389046416,34.38347727616737,93.97341111111118,0.04010233211839926,"[0.1850096471970749, -0.15799339382691469]","[74.79622419040015, 74.46096846549297]",0.0010405423105683286
1,25,WLTC,4.11237,3.90169,1_+25_WLTC_01.csv,3.289069388888891,0.9931634680841304,OCV_1_+25.csv,96.71657786326344,69.32440678495067,93.97341111111118,0.042101731102820665,"[0.04400813182837669, -0.008380036545686215]","[66.00515499940354, 56.03836622001596]",0.006267104536702444
1,25,WLTC,3.90169,3.6801600000000008,1_+25_WLTC_02.csv,3.289069388888891,0.9931634680841304,OCV_1_+25.csv,69.32440678495067,47.60520096906853,93.97341111111118,0.04350430503587134,"[0.2935031706468185, -0.2405952636695188]","[66.14210269120895, 56.90852284148447]",0.009418153371597323
1,25,WLTC,3.6801600000000008,3.5291200000000003,1_+25_WLTC_03.csv,3.289069388888891,0.9931634680841304,OCV_1_+25.csv,47.60520096906853,26.51151065487565,93.97341111111118,0.039694523202377215,"[0.10492355406470386, -0.07170408853296073]","[65.45696501903302, 57.3168964221393]",0.002380873371247265
2,25,impulse_72_s,4.10519,4.0984,2_+25_impulse_72_s_01.csv,3.0566876296296286,1.0,OCV_2_+25.csv,97.6512641389132,97.14711759034836,87.33393227513224,0.07375853090043645,"[0.049558580053775406, -0.01891139529155067]","[12.583286462527965, 4.471320557188137]",0.004083078541061934
2,25,impulse_144_s,4.0984,4.088089999999999,2_+25_impulse_144_s_02.csv,3.0566876296296286,1.0,OCV_2_+25.csv,97.14711759034836,96.16534497049255,87.33393227513224,0.0753168103854522,"[0.015608095831619737, 0.017415521505824517]","[36.31123030582738, 32.981874144202486]",0.0023274409337691645
2,25,impulse_288_s,4.088089999999999,4.0741700000000005,2_+25_impulse_288_s_03.csv,3.0566876296296286,1.0,OCV_2_+25.csv,96.16534497049255,94.12996270981606,87.33393227513224,0.07437759111526493,"[0.05137467510996194, -0.012437578089671782]","[66.5197280565079, 44.36854290465181]",0.0044869729369702675
2,25,impulse_72_s,4.0741700000000005,4.07046,2_+25_impulse_72_s_04.csv,3.0566876296296286,1.0,OCV_2_+25.csv,94.12996270981606,93.35906650634148,87.33393227513224,0.07108908720702782,"[0.08908337782124935, -0.06332745397072706]","[12.747924262442831, 5.486269914343518]",0.008776946911502853
2,25,impulse_144_s,4.07046,4.057049999999999,2_+25_impulse_144_s_05.csv,3.0566876296296286,1.0,OCV_2_+25.csv,93.35906650634148,89.59264377273242,87.33393227513224,0.07458225987713828,"[0.12332160943660721, -0.07842639005520737]","[51.435747796128496, 34.35334770221594]",0.00905201095853644
2,25,impulse_288_s,4.057049999999999,4.013540000000001,2_+25_impulse_288_s_06.csv,3.0566876296296286,1.0,OCV_2_+25.csv,89.59264377273242,82.03353530860319,87.33393227513224,0.08293327689866783,"[0.6409897168538026, -0.5904622152575714]","[67.79435402691557, 60.56941724521789]",0.014478435697564629
2,25,impulse_72_s,4.013540000000001,4.001810000000001,2_+25_impulse_72_s_07.csv,3.0566876296296286,1.0,OCV_2_+25.csv,82.03353530860319,80.74613349919358,87.33393227513224,0.06566830345593219,"[0.05881831322119767, -0.026639133649036695]","[26.282947172311562, 4.958242259093233]",0.008942981869081176
2,25,impulse_144_s,4.001810000000001,3.97726,2_+25_impulse_144_s_08.csv,3.0566876296296286,1.0,OCV_2_+25.csv,80.74613349919358,78.2501188711101,87.33393227513224,0.0693113761313253,"[0.1450861700119925, -0.104453168395639]","[42.98219256559076, 29.950712074203903]",0.009007418425973863
2,25,impulse_288_s,3.97726,3.93552,2_+25_impulse_288_s_09.csv,3.0566876296296286,1.0,OCV_2_+25.csv,78.2501188711101,74.00632754657222,87.33393227513224,0.07050802917522017,"[0.5404420138571642, -0.5014459519087493]","[57.89608834859173, 54.052918967927845]",0.009702317508443263
2,25,impulse_72_s,3.93552,3.92677,2_+25_impulse_72_s_10.csv,3.0566876296296286,1.0,OCV_2_+25.csv,74.00632754657222,73.0577698933992,87.33393227513224,0.06561557038256709,"[0.07709501179907095, -0.05517133151864521]","[15.075697794326805, 4.375974817434507]",0.011996535124597222
2,25,impulse_144_s,3.92677,3.90964,2_+25_impulse_144_s_11.csv,3.0566876296296286,1.0,OCV_2_+25.csv,73.0577698933992,71.11121835757187,87.33393227513224,0.06944470263239577,"[1.0266871181851185, -0.9914139898612196]","[35.96539649637888, 34.2197470181104]",0.01217446403049268
2,25,impulse_288_s,3.90964,3.86446,2_+25_impulse_288_s_12.csv,3.0566876296296286,1.0,OCV_2_+25.csv,71.11121835757187,66.09962059390207,87.33393227513224,0.07096543075094745,"[0.343430737228632, -0.30708834616116454]","[58.53662353275678, 51.075246943855184]",0.012397910158975766
2,25,impulse_72_s,3.86446,3.85006,2_+25_impulse_72_s_13.csv,3.0566876296296286,1.0,OCV_2_+25.csv,66.09962059390207,64.77874633744781,87.33393227513224,0.061847747124808054,"[0.05284720454620724, -0.026425914420858877]","[29.625234606223295, 8.553249342433299]",0.009647701616616995
2,25,impulse_144_s,3.85006,3.82528,2_+25_impulse_144_s_14.csv,3.0566876296296286,1.0,OCV_2_+25.csv,64.77874633744781,62.53248766038985,87.33393227513224,0.05969272171263767,"[0.0929302965051236, -0.06516217979884109]","[38.39337330977563, 28.937770928168046]",0.00581719836172897
2,25,impulse_288_s,3.82528,3.78327,2_+25_impulse_288_s_15.csv,3.0566876296296286,1.0,OCV_2_+25.csv,62.53248766038985,58.13652544197976,87.33393227513224,0.05860912910833275,"[0.2698773671210892, -0.24063812522532954]","[52.40078838589129, 49.42976154007512]",0.004212679248339122
2,25,impulse_72_s,3.78327,3.77287,2_+25_impulse_72_s_16.csv,3.0566876296296286,1.0,OCV_2_+25.csv,58.13652544197976,57.00876145693696,87.33393227513224,0.05787328650345791,"[0.05695287649008235, -0.0382914446500914]","[16.673871557175627, 6.732300239647325]",0.0058107030578066245
2,25,impulse_144_s,3.77287,3.75194,2_+25_impulse_144_s_17.csv,3.0566876296296286,1.0,OCV_2_+25.csv,57.00876145693696,54.7772245982172,87.33393227513224,0.056198501028500186,"[0.09856309400600063, -0.06881218789503762]","[43.294266497490284, 35.997532526015]",0.003931466722772326
2,25,impulse_288_s,3.75194,3.70995,2_+25_impulse_288_s_18.csv,3.0566876296296286,1.0,OCV_2_+25.csv,54.7772245982172,50.40689833630839,87.33393227513224,0.05735649906930261,"[0.16613516202924383, -0.1348527864960253]","[45.0301437351212, 38.533951163274196]",0.004578971115502088
2,25,impulse_72_s,3.70995,3.69996,2_+25_impulse_72_s_19.csv,3.0566876296296286,1.0,OCV_2_+25.csv,50.40689833630839,49.36880112999576,87.33393227513224,0.05695374328525068,"[0.04521854440349588, -0.025419995016597224]","[20.133386764241695, 4.671732261982406]",0.006285833260246816
2,25,impulse_144_s,3.69996,3.68125,2_+25_impulse_144_s_20.csv,3.0566876296296286,1.0,OCV_2_+25.csv,49.36880112999576,47.34815886274171,87.33393227513224,0.05594515915584584,"[0.19929623996012533, -0.16783674097577944]","[43.48725666818554, 39.176371448530254]",0.003982288212246083
2,25,impulse_288_s,3.68125,3.64895,2_+25_impulse_288_s_21.csv,3.0566876296296286,1.0,OCV_2_+25.csv,47.34815886274171,43.51702374124022,87.33393227513224,0.056843545774078824,"[0.3513964469460769, -0.31709620729578236]","[61.712129479046396, 58.81606562205986]",0.003647066563742217
2,25,impulse_72_s,3.64895,3.6419000000000006,2_+25_impulse_72_s_22.csv,3.0566876296296286,1.0,OCV_2_+25.csv,43.51702374124022,42.61327675857685,87.33393227513224,0.058616559655632255,"[0.08105879300257962, -0.06616728040864062]","[11.483838807636927, 5.042173084629187]",0.00929729817007691
2,25,impulse_144_s,3.6419000000000006,3.626640000000001,2_+25_impulse_144_s_23.csv,3.0566876296296286,1.0,OCV_2_+25.csv,42.61327675857685,40.561782285607954,87.33393227513224,0.058891466856428924,"[2.007541930787694, -1.9763223433132913]","[38.674072629868384, 38.03759752236747]",0.006912933237444807
2,25,impulse_288_s,3.626640000000001,3.58763,2_+25_impulse_288_s_24.csv,3.0566876296296286,1.0,OCV_2_+25.csv,40.561782285607954,35.295650189773205,87.33393227513224,0.06076068277046883,"[0.30396288434246505, -0.270112701729038]","[53.28136391259175, 46.94185700399832]",0.0075047260216668694
2,25,impulse_72_s,3.58763,3.5764400000000003,2_+25_impulse_72_s_25.csv,3.0566876296296286,1.0,OCV_2_+25.csv,35.295650189773205,33.99648743472806,87.33393227513224,0.05896061938495007,"[0.14401787011203449, -0.1295567506819547]","[10.081668349534866, 6.677386925218611]",0.009026520812161381
2,25,impulse_144_s,3.5764400000000003,3.5564,2_+25_impulse_144_s_26.csv,3.0566876296296286,1.0,OCV_2_+25.csv,33.99648743472806,31.799819475368608,87.33393227513224,0.055628385622638304,"[0.08984382129448103, -0.05750807483108182]","[58.56836561681866, 49.24871359789624]",0.003583168153009271
2,25,impulse_288_s,3.5564,3.5116300000000003,2_+25_impulse_288_s_27.csv,3.0566876296296286,1.0,OCV_2_+25.csv,31.799819475368608,27.24734251792238,87.33393227513224,0.060299916417807194,"[0.2679678577977154, -0.23552146406278857]","[69.52330578832263, 64.15063419084035]",0.0056163741564622845
2,25,UDDS,4.10113,3.948500000000001,2_+25_UDDS_01.csv,3.0566876296296286,1.0,OCV_2_+25.csv,97.36494597650052,75.37200338599406,87.33393227513224,0.06415636225548339,"[0.16641421216186503, -0.09644021628653889]","[70.63186020032111, 62.75648912090105]",0.010407427587677976
2,25,UDDS,3.948500000000001,3.73963,2_+25_UDDS_02.csv,3.0566876296296286,1.0,OCV_2_+25.csv,75.37200338599406,53.478005954787605,87.33393227513224,0.056173593884379064,"[0.48486560648132276, -0.40709173040239927]","[70.49635950432453, 64.5583367541806]",0.0038198160889219308
2,25,UDDS,3.73963,3.5665800000000005,2_+25_UDDS_03.csv,3.0566876296296286,1.0,OCV_2_+25.csv,53.478005954787605,32.902792645333335,87.33393227513224,0.05293015532450522,"[0.2717620897354015, -0.22423041860898718]","[68.71755732386406, 65.29904732388884]",0.0018709199136529508
2,25,NEDC,4.10448,3.94053,2_+25_NEDC_01.csv,3.0566876296296286,1.0,OCV_2_+25.csv,97.60440271305066,74.54008433675347,87.33393227513224,0.0660513829170807,"[1.0743003842793053, -1.0094712761093256]","[76.57476372720845, 75.51784057690315]",0.010028252809947676
2,25,NEDC,3.94053,3.71811,2_+25_NEDC_02.csv,3.0566876296296286,1.0,OCV_2_+25.csv,74.54008433675347,51.25731053389345,87.33393227513224,0.06124784706756925,"[1.8373328749341282, -1.7654644801482746]","[78.15236694798082, 76.2954789495556]",0.005613409036564241
2,25,NEDC,3.71811,3.52918,2_+25_NEDC_03.csv,3.0566876296296286,1.0,OCV_2_+25.csv,51.25731053389345,28.870922804527904,87.33393227513224,0.055801644643358336,"[2.229557872724511, -2.1816300395847885]","[76.53184516774763, 76.04125251507244]",0.0027298189937100944
2,25,WLTC,4.10469,3.8782900000000007,2_+25_WLTC_01.csv,3.0566876296296286,1.0,OCV_2_+25.csv,97.61753421150664,67.48383501937943,87.33393227513224,0.06311643076213856,"[0.2452507095856316, -0.17783588438576797]","[65.63413253939214, 56.16839245174623]",0.010847882163630553
2,25,WLTC,3.8782900000000007,3.65651,2_+25_WLTC_02.csv,3.0566876296296286,1.0,OCV_2_+25.csv,67.48383501937943,44.46014704418712,87.33393227513224,0.058386176252204366,"[0.3464834640874659, -0.2779513464981864]","[65.07556700922031, 56.34468306954355]",0.009308216914093684
2,25,WLTC,3.65651,3.4576,2_+25_WLTC_03.csv,3.0566876296296286,1.0,OCV_2_+25.csv,44.46014704418712,22.4539184670077,87.33393227513224,0.05608396664083055,"[0.2992517210894134, -0.24147096999950654]","[65.0015387394593, 57.19025684062716]",0.007950965740139941
3,25,impulse_72_s,4.10345,4.096889999999999,3_+25_impulse_72_s_01.csv,3.115264324074073,1.0,OCV_3_+25.csv,97.75025035254492,97.29853195056285,89.0075521164021,0.08931426024663286,"[0.03361738701368766, -0.0007553717577340434]","[20.35030262220542, 6.0059345517450735]",0.0029698327238372444
3,25,impulse_144_s,4.096889999999999,4.08699,3_+25_impulse_144_s_02.csv,3.115264324074073,1.0,OCV_3_+25.csv,97.29853195056285,96.40419014798108,89.0075521164021,0.09290098805677542,"[-0.04030835597872582, 0.07144738889489792]","[53.34858694646257, 45.59620536444518]",0.002691335824649598
3,25,impulse_288_s,4.08699,4.073570000000001,3_+25_impulse_288_s_03.csv,3.115264324074073,1.0,OCV_3_+25.csv,96.40419014798108,94.55411528348802,89.0075521164021,0.09048598675136507,"[0.6565990945243748, -0.6184622507227122]","[49.727761746282525, 48.363996108586115]",0.005093804528297863
3,25,impulse_72_s,4.073570000000001,4.06996,3_+25_impulse_72_s_04.csv,3.115264324074073,1.0,OCV_3_+25.csv,94.55411528348802,93.84470517567702,89.0075521164021,0.08643065130177485,"[0.10274068516223778, -0.07829766526756707]","[10.528912294348647, 5.001949781742875]",0.009468165060322747
3,25,impulse_144_s,4.06996,4.05693,3_+25_impulse_144_s_05.csv,3.115264324074073,1.0,OCV_3_+25.csv,93.84470517567702,90.32342380720662,89.0075521164021,0.08943182152943198,"[1.329756171273113, -1.2823918121929991]","[54.060093922033055, 52.763206404244755]",0.007655038853681471
3,25,impulse_288_s,4.05693,4.0139900000000015,3_+25_impulse_288_s_06.csv,3.115264324074073,1.0,OCV_3_+25.csv,90.32342380720662,82.79958391379118,89.0075521164021,0.09811707477047142,"[0.6519790453789209, -0.6055409196056528]","[54.511280231018766, 48.16335168466674]",0.01727734011646071
3,25,impulse_72_s,4.0139900000000015,4.0025900000000005,3_+25_impulse_72_s_07.csv,3.115264324074073,1.0,OCV_3_+25.csv,82.79958391379118,81.52552580350286,89.0075521164021,0.08091363464884795,"[0.05962208829901606, -0.027963095231746518]","[25.767341874349846, 5.645804506766049]",0.008640680240728603
3,25,impulse_144_s,4.0025900000000005,3.979,3_+25_impulse_144_s_08.csv,3.115264324074073,1.0,OCV_3_+25.csv,81.52552580350286,79.10928710296798,89.0075521164021,0.06895832218807237,"[0.24722026744788458, -0.20500594017038598]","[43.43793377109455, 36.62956192966221]",0.007762300925787424
3,25,impulse_288_s,3.979,3.93783,3_+25_impulse_288_s_09.csv,3.115264324074073,1.0,OCV_3_+25.csv,79.10928710296798,74.90739646439671,89.0075521164021,0.070523284320932,"[0.4645360388171219, -0.4244612437437366]","[58.936287920647565, 54.56287903460204]",0.00900783358758583
3,25,impulse_72_s,3.93783,3.92914,3_+25_impulse_72_s_10.csv,3.115264324074073,1.0,OCV_3_+25.csv,74.90739646439671,73.95393715283076,89.0075521164021,0.06711612698930663,"[0.08435907442166049, -0.061246290331612344]","[16.966007621180452, 6.443127973238469]",0.010701157955039821
3,25,impulse_144_s,3.92914,3.91237,3_+25_impulse_144_s_11.csv,3.115264324074073,1.0,OCV_3_+25.csv,73.95393715283076,72.04322894578961,89.0075521164021,0.06825602177069237,"[0.28154887426430814, -0.2407426287900865]","[50.08764231138013, 42.85501976129866]",0.009218533721139066
3,25,impulse_288_s,3.91237,3.87287,3_+25_impulse_288_s_12.csv,3.115264324074073,1.0,OCV_3_+25.csv,72.04322894578961,67.40477824087414,89.0075521164021,0.0716991359344372,"[0.3334822608699747, -0.2959211894105407]","[58.84978171475876, 50.662039705504796]",0.012663688438384217
3,25,impulse_72_s,3.87287,3.86039,3_+25_impulse_72_s_13.csv,3.115264324074073,1.0,OCV_3_+25.csv,67.40477824087414,66.15573138438714,89.0075521164021,0.0651308019682368,"[0.07692267293836576, -0.05746631302628216]","[13.728822802372383, 4.200058985806217]",0.014918346702501369
3,25,impulse_144_s,3.86039,3.83248,3_+25_impulse_144_s_14.csv,3.115264324074073,1.0,OCV_3_+25.csv,66.15573138438714,63.64424780826704,89.0075521164021,0.06515108130174047,"[0.2980779013595255, -0.26477279037062673]","[47.33889419440924, 42.38680451719413]",0.008567224986145596
3,25,impulse_288_s,3.83248,3.786550000000001,3_+25_impulse_288_s_15.csv,3.115264324074073,1.0,OCV_3_+25.csv,63.64424780826704,59.31629034498242,89.0075521164021,0.06033464323454791,"[0.05272653894988767, -0.022627190852609773]","[70.5169728757719, 51.828533923236364]",0.0042959153716595104
3,25,impulse_72_s,3.786550000000001,3.7755,3_+25_impulse_72_s_16.csv,3.115264324074073,1.0,OCV_3_+25.csv,59.31629034498242,58.19078392393669,89.0075521164021,0.0580925088504155,"[0.04862318521838895, -0.029365520481183984]","[18.43607634891435, 6.191588874220104]",0.0057973703451800205
3,25,impulse_144_s,3.7755,3.75432,3_+25_impulse_144_s_17.csv,3.115264324074073,1.0,OCV_3_+25.csv,58.19078392393669,56.02162609428503,89.0075521164021,0.056370870515624026,"[0.059328551126768214, -0.02969216798957787]","[51.64397804773111, 40.992997414530294]",0.0033573508101672742
3,25,impulse_288_s,3.75432,3.71255,3_+25_impulse_288_s_18.csv,3.115264324074073,1.0,OCV_3_+25.csv,56.02162609428503,51.75986002994848,89.0075521164021,0.05702867998576608,"[0.3056591858226073, -0.27466926029662114]","[52.297957632504094, 49.8291644135354]",0.0035904060284236874
3,25,impulse_72_s,3.71255,3.70251,3_+25_impulse_72_s_19.csv,3.115264324074073,1.0,OCV_3_+25.csv,51.75986002994848,50.71848237168808,89.0075521164021,0.05747934895314072,"[0.05136815979996331, -0.0316296686132585]","[19.947598833624077, 7.187971889844398]",0.0055956745369912355
3,25,impulse_144_s,3.70251,3.68381,3_+25_impulse_144_s_20.csv,3.115264324074073,1.0,OCV_3_+25.csv,50.71848237168808,48.73274040324385,89.0075521164021,0.05538321576085659,"[0.716494651389469, -0.6857427944401611]","[43.159393655282926, 42.257962451235464]",0.00333141302176957
3,25,impulse_288_s,3.68381,3.65164,3_+25_impulse_288_s_21.csv,3.115264324074073,1.0,OCV_3_+25.csv,48.73274040324385,44.94088274365364,89.0075521164021,0.05625280300696525,"[0.36820652614913296, -0.33505137994186485]","[61.00602950925374, 58.859837026690236]",0.0030836667588062857
3,25,impulse_72_s,3.65164,3.64465,3_+25_impulse_72_s_22.csv,3.115264324074073,1.0,OCV_3_+25.csv,44.94088274365364,44.04426719072636,89.0075521164021,0.058308061919029826,"[0.057350736908687173, -0.039774990311621086]","[17.62689341770049, 6.3213823843998895]",0.00732540722200046
3,25,impulse_144_s,3.64465,3.63052,3_+25_impulse_144_s_23.csv,3.115264324074073,1.0,OCV_3_+25.csv,44.04426719072636,42.133558983685234,89.0075521164021,0.057615567869258845,"[0.2521785341102312, -0.2205326660705447]","[43.566079040673834, 38.87127983344737]",0.005535756074576459
3,25,impulse_288_s,3.63052,3.5979300000000003,3_+25_impulse_288_s_24.csv,3.115264324074073,1.0,OCV_3_+25.csv,42.133558983685234,37.50192952980642,89.0075521164021,0.059481198880883726,"[0.19296169600081872, -0.15878692427394442]","[57.45010886664236, 48.29183908749299]",0.0062238095695462585
3,25,impulse_72_s,3.5979300000000003,3.58705,3_+25_impulse_72_s_25.csv,3.115264324074073,1.0,OCV_3_+25.csv,37.50192952980642,36.02929722267391,89.0075521164021,0.05995064956303609,"[0.51083911813268, -0.4985316251501025]","[6.46273380908251, 5.682125783234297]",0.010957938217965774
3,25,impulse_144_s,3.58705,3.5674800000000007,3_+25_impulse_144_s_26.csv,3.115264324074073,1.0,OCV_3_+25.csv,36.02929722267391,33.632764358467625,89.0075521164021,0.0566775309683865,"[0.10900153484125512, -0.07617874162852573]","[56.172634235825726, 46.20960860200353]",0.004437437181115792
3,25,impulse_288_s,3.5674800000000007,3.52513,3_+25_impulse_288_s_27.csv,3.115264324074073,1.0,OCV_3_+25.csv,33.632764358467625,29.00795615562537,89.0075521164021,0.05899058215841826,"[0.08973798553987346, -0.05649535692370293]","[68.95443581363656, 49.99556551476672]",0.005357860708840864
3,25,UDDS,4.09919,3.9494,3_+25_UDDS_01.csv,3.115264324074073,1.0,OCV_3_+25.csv,97.4652736425697,76.12562137175543,89.0075521164021,0.06498020329656862,"[0.15906189733752027, -0.09043205206670096]","[70.0443579235425, 62.752396532969534]",0.009736450460961828
3,25,UDDS,3.9494,3.74131,3_+25_UDDS_02.csv,3.115264324074073,1.0,OCV_3_+25.csv,76.12562137175543,54.68238714075798,89.0075521164021,0.05680352962999322,"[0.419197711606894, -0.3407687209987901]","[71.04343841348592, 64.14058555160491]",0.004059464411751502
3,25,UDDS,3.74131,3.5766800000000005,3_+25_UDDS_03.csv,3.115264324074073,1.0,OCV_3_+25.csv,54.68238714075798,34.72416452433009,89.0075521164021,0.05316465705371631,"[0.11217782437427312, -0.06741750634881297]","[70.82696624731287, 64.3527350987968]",0.0019182228402236635
3,25,NEDC,4.10232,3.94063,3_+25_NEDC_01.csv,3.115264324074073,1.0,OCV_3_+25.csv,97.67673242470556,75.20828942679081,89.0075521164021,0.06728735153632535,"[5.6285790756869565, -5.563830539798131]","[76.06224499935479, 75.85824082140158]",0.0096871794896638
3,25,NEDC,3.94063,3.71929,3_+25_NEDC_02.csv,3.115264324074073,1.0,OCV_3_+25.csv,75.20828942679081,52.43667971613959,89.0075521164021,0.06229116887253272,"[9.296456892362267, -9.222782304139]","[77.696455630226, 77.32133759921601]",0.005706282069106528
3,25,NEDC,3.71929,3.54191,3_+25_NEDC_03.csv,3.115264324074073,1.0,OCV_3_+25.csv,52.43667971613959,30.763291422387542,89.0075521164021,0.05619728834484382,"[1.8303302385506446, -1.7845878658153063]","[77.75971572415989, 77.26669742708592]",0.002363049624910917
3,25,WLTC,4.10225,3.87887,3_+25_WLTC_01.csv,3.115264324074073,1.0,OCV_3_+25.csv,97.6731954797236,68.06416584108275,89.0075521164021,0.06448992293533361,"[0.25984352222376544, -0.18945038965938252]","[65.60498081388405, 56.101138502451825]",0.01115322705289183
3,25,WLTC,3.87887,3.65652,3_+25_WLTC_02.csv,3.115264324074073,1.0,OCV_3_+25.csv,68.06416584108275,45.5593428376424,89.0075521164021,0.05979362137418364,"[0.3325937094802511, -0.26160437144007204]","[66.1212098912786, 56.406432700986514]",0.0095228043485209
3,25,WLTC,3.65652,3.4656,3_+25_WLTC_03.csv,3.115264324074073,1.0,OCV_3_+25.csv,45.5593428376424,23.763677303085338,89.0075521164021,0.05682814120604552,"[0.2773721438919855, -0.21978543991227303]","[65.66809807079461, 57.7576151267192]",0.00783279444809251
4,25,impulse_72_s,4.113100000000001,4.105790000000001,4_+25_impulse_72_s_01.csv,3.416149564814813,0.9934009800175128,OCV_4_+25.csv,96.55057821176578,95.83076276587644,97.60427328042324,0.04268069346267272,"[0.0557435348973276, -0.04500505317812406]","[9.397460858291693, 5.36456737193476]",0.0026224002214250914
4,25,impulse_144_s,4.105790000000001,4.09531,4_+25_impulse_144_s_02.csv,3.416149564814813,0.9934009800175128,OCV_4_+25.csv,95.83076276587644,94.50718765015972,97.60427328042324,0.03949947277833407,"[-0.0005964354091234896, 0.018389116977284688]","[48.136859756718856, 35.72583514587257]",0.0009078709806350035
4,25,impulse_288_s,4.09531,4.08016,4_+25_impulse_288_s_03.csv,3.416149564814813,0.9934009800175128,OCV_4_+25.csv,94.50718765015972,91.56577824937231,97.60427328042324,0.03937449125278693,"[-0.007957722698266884, 0.029391663681019736]","[61.70857347051607, 53.113082506119866]",0.0012388101973911452
4,25,impulse_72_s,4.08016,4.07559,4_+25_impulse_72_s_04.csv,3.416149564814813,0.9934009800175128,OCV_4_+25.csv,91.56577824937231,90.3720918976064,97.60427328042324,0.04082242533659671,"[0.03267249709545858, -0.014330902888814886]","[22.466080662135116, 5.854008651753246]",0.003849477234260581
4,25,impulse_144_s,4.07559,4.0625,4_+25_impulse_144_s_05.csv,3.416149564814813,0.9934009800175128,OCV_4_+25.csv,90.3720918976064,87.12814402563723,97.60427328042324,0.043107016395293955,"[0.16465321564149996, -0.13869854966484024]","[40.407805683631636, 35.276555037897076]",0.005172519821564682
4,25,impulse_288_s,4.0625,4.02414,4_+25_impulse_288_s_06.csv,3.416149564814813,0.9934009800175128,OCV_4_+25.csv,87.12814402563723,82.39902422305376,97.60427328042324,0.043905032650202805,"[0.2168288647086101, -0.1872450526882656]","[64.08166033146317, 59.082341029387436]",0.004200197291317685
4,25,impulse_72_s,4.02414,4.01332,4_+25_impulse_72_s_07.csv,3.416149564814813,0.9934009800175128,OCV_4_+25.csv,82.39902422305376,81.38220041123984,97.60427328042324,0.03803261293231365,"[0.030084157463030153, -0.004474985260095401]","[34.894893833484296, 4.209321308516838]",0.0025733843689246766
4,25,impulse_144_s,4.01332,3.99124,4_+25_impulse_144_s_08.csv,3.416149564814813,0.9934009800175128,OCV_4_+25.csv,81.38220041123984,79.4107126018101,97.60427328042324,0.04017566764746632,"[0.04912993889489807, -0.02061978536695167]","[45.27577458106369, 26.93714468089768]",0.0025270510379245535
4,25,impulse_288_s,3.99124,3.95095,4_+25_impulse_288_s_09.csv,3.416149564814813,0.9934009800175128,OCV_4_+25.csv,79.4107126018101,75.74173644649552,97.60427328042324,0.043483362737328654,"[0.4444161766326754, -0.4161115292746298]","[59.64908837044652, 57.47459189888559]",0.003728216086283044
4,25,impulse_72_s,3.95095,3.94199,4_+25_impulse_72_s_10.csv,3.416149564814813,0.9934009800175128,OCV_4_+25.csv,75.74173644649552,74.86607315877849,97.60427328042324,0.045176649389070234,"[0.10915549840598086, -0.09623156007030612]","[8.461362672322153, 4.471811208674604]",0.008491822474181369
4,25,impulse_144_s,3.94199,3.92509,4_+25_impulse_144_s_11.csv,3.416149564814813,0.9934009800175128,OCV_4_+25.csv,74.86607315877849,73.10389223054459,97.60427328042324,0.04523718173724673,"[0.11920118895469944, -0.08933204040719203]","[50.461622398193825, 38.028390210539825]",0.005170691786220739
4,25,impulse_288_s,3.92509,3.89361,4_+25_impulse_288_s_12.csv,3.416149564814813,0.9934009800175128,OCV_4_+25.csv,73.10389223054459,69.49319413662464,97.60427328042324,0.05035176843795362,"[17.93137199834146, -17.903944384453887]","[64.18242649144997, 64.06111051412319]",0.008651095025635694
4,25,impulse_72_s,3.89361,3.88594,4_+25_impulse_72_s_13.csv,3.416149564814813,0.9934009800175128,OCV_4_+25.csv,69.49319413662464,68.60691487906995,97.60427328042324,0.04642076310799907,"[0.0820227185451454, -0.06825820746535238]","[11.124307862812827, 4.289766363412001]",0.012811900895241105
4,25,impulse_144_s,3.88594,3.86893,4_+25_impulse_144_s_14.csv,3.416149564814813,0.9934009800175128,OCV_4_+25.csv,68.60691487906995,66.68521021391969,97.60427328042324,0.050997002779331065,"[0.11476872415803648, -0.08316724476043214]","[63.693241727546514, 39.93326316288483]",0.01010187733907548
4,25,impulse_288_s,3.86893,3.82117,4_+25_impulse_288_s_15.csv,3.416149564814813,0.9934009800175128,OCV_4_+25.csv,66.68521021391969,62.32705834479381,97.60427328042324,0.05101877428667359,"[1.4336203622617532, -1.4083028228796488]","[67.89378135994042, 66.41532496127677]",0.009082226645442384
4,25,impulse_72_s,3.82117,3.80234,4_+25_impulse_72_s_16.csv,3.416149564814813,0.9934009800175128,OCV_4_+25.csv,62.32705834479381,60.80526827051123,97.60427328042324,0.043131112908232336,"[0.03707878392356627, -0.021140708970489926]","[23.6867957987588, 5.345347680482237]",0.008520081514776586
4,25,impulse_144_s,3.80234,3.77728,4_+25_impulse_144_s_17.csv,3.416149564814813,0.9934009800175128,OCV_4_+25.csv,60.80526827051123,58.61823239139812,97.60427328042324,0.040494407654235745,"[0.04883122584765855, -0.030747061363449634]","[48.69508499345289, 38.676702569648064]",0.0029649815317460714
4,25,impulse_288_s,3.77728,3.73677,4_+25_impulse_288_s_18.csv,3.416149564814813,0.9934009800175128,OCV_4_+25.csv,58.61823239139812,54.656782431788834,97.60427328042324,0.038911156105346414,"[0.039610393234522846, -0.02108691557180983]","[60.10926764875143, 56.31981554850615]",0.0016349816507654155
4,25,impulse_72_s,3.73677,3.727009999999999,4_+25_impulse_72_s_19.csv,3.416149564814813,0.9934009800175128,OCV_4_+25.csv,54.656782431788834,53.68104126046859,97.60427328042324,0.03852540162796008,"[0.026493411602788963, -0.011614567211257268]","[22.768665189877183, 5.28554461816281]",0.0029054396074827986
4,25,impulse_144_s,3.727009999999999,3.70841,4_+25_impulse_144_s_20.csv,3.416149564814813,0.9934009800175128,OCV_4_+25.csv,53.68104126046859,51.77373552251904,97.60427328042324,0.03797283471577791,"[0.046448000076467454, -0.02717295417171411]","[34.64805671400423, 24.628858795698164]",0.001998232059626542
4,25,impulse_288_s,3.70841,3.67592,4_+25_impulse_288_s_21.csv,3.416149564814813,0.9934009800175128,OCV_4_+25.csv,51.77373552251904,48.18158291832827,97.60427328042324,0.03766814225944328,"[0.04522156077012237, -0.023062656236514077]","[52.294353278111906, 43.26197440399893]",0.0012755508977070284
4,25,impulse_72_s,3.67592,3.66896,4_+25_impulse_72_s_22.csv,3.416149564814813,0.9934009800175128,OCV_4_+25.csv,48.18158291832827,47.33018576934023,97.60427328042324,0.04048466600344554,"[0.03924657249360696, -0.026762384245342618]","[15.211105840796476, 4.577015022349559]",0.004861123800397173
4,25,impulse_144_s,3.66896,3.65596,4_+25_impulse_144_s_23.csv,3.416149564814813,0.9934009800175128,OCV_4_+25.csv,47.33018576934023,45.63005041037147,97.60427328042324,0.038984605132151844,"[0.4897535244858466, -0.4664625190237139]","[44.96667117367705, 43.830599972128304]",0.0023056313530826593
4,25,impulse_288_s,3.65596,3.63314,4_+25_impulse_288_s_24.csv,3.416149564814813,0.9934009800175128,OCV_4_+25.csv,45.63005041037147,42.29352917811858,97.60427328042324,0.04020815607996826,"[0.04965483896667708, -0.024667396344915403]","[61.81264203993733, 37.78623574129173]",0.0030255241774551447
4,25,impulse_72_s,3.63314,3.627580000000001,4_+25_impulse_72_s_25.csv,3.416149564814813,0.9934009800175128,OCV_4_+25.csv,42.29352917811858,41.40340259031498,97.60427328042324,0.04167660985767482,"[0.037582385815249794, -0.022063218220120313]","[23.861458498278086, 6.34523682446402]",0.006108225285079554
4,25,impulse_144_s,3.627580000000001,3.6162,4_+25_impulse_144_s_26.csv,3.416149564814813,0.9934009800175128,OCV_4_+25.csv,41.40340259031498,39.58177729950828,97.60427328042324,0.041819416159656536,"[0.3317388796537733, -0.3042158191879699]","[56.939391866459026, 53.38476199544]",0.004167301963974237
4,25,impulse_288_s,3.6162,3.58435,4_+25_impulse_288_s_27.csv,3.416149564814813,0.9934009800175128,OCV_4_+25.csv,39.58177729950828,34.75432310212415,97.60427328042324,0.044050072644826,"[0.3569867054679333, -0.33028812660840673]","[56.64704269220992, 52.15513601657983]",0.00574254245134731
4,25,UDDS,4.1181,3.9759,4_+25_UDDS_01.csv,3.416149564814813,0.9934009800175128,OCV_4_+25.csv,96.97198751920632,78.05124180949238,97.60427328042324,0.03979184714746412,"[-0.08233148736269849, 0.10784977796420284]","[70.913508152671, 64.0968408675479]",0.004798184523786091
4,25,UDDS,3.9759,3.78542,4_+25_UDDS_02.csv,3.416149564814813,0.9934009800175128,OCV_4_+25.csv,78.05124180949238,59.3601438643792,97.60427328042324,0.03862280898267575,"[0.1296483993224922, -0.0828735370930871]","[69.86879592418856, 63.7919629582738]",0.0022225032519279523
4,25,UDDS,3.78542,3.62898,4_+25_UDDS_03.csv,3.416149564814813,0.9934009800175128,OCV_4_+25.csv,59.3601438643792,41.62456614403028,97.60427328042324,0.03798982025884142,"[0.15159445746333322, -0.11410721475999748]","[69.88293600152369, 64.54052708015232]",0.0018369485231934872
