Repository: a11key/A-Cross-Condition-Analysis-of-Current-Profile-Impact-on-Lithium-Ion-Battery-Model-Parameterization

Data_processing/ - данные, их обработка и результаты

  Data_preprocessing/ - обработка сырых данны: создание отдельных файлов с профилями, зарядными/разрядными кривыми

  Parameters/ - параметризация: определения статичных параметров (Q, eta, OCV(SOC)) и динамичных параметорв (R_0, R_i, tau_i)

  Results/ - валидация, обработка результатов валидации

File: Data_processing/Parameters/dynamic_parameters/profiles_description_dynamic_parameters.csv (part 4 of 4)
bat_num,temp,profile,U_start_V,U_end_V,file_name,Q_Ah,eta,OCV_file_name,SOC_start,SOC_end,SOH,R0,R,tau,U_rmse
2,35,impulse_288_s,3.7567600000000008,3.7142399999999993,2_+35_impulse_288_s_18.csv,3.045937527777773,1.0,OCV_2_+35.csv,54.42998267033759,50.0332338532367,87.02678650793636,0.04909959630509976,"[0.20688030045097022, -0.18027527066665028]","[48.62826581455701, 44.832589536549705]",0.0034040457977777003
2,35,impulse_72_s,3.7142399999999993,3.704,2_+35_impulse_72_s_19.csv,3.045937527777773,1.0,OCV_2_+35.csv,50.0332338532367,48.968154009319534,87.02678650793636,0.04798240628623716,"[0.032562118469023044, -0.010943524065663311]","[32.40396108851334, 6.086032408124156]",0.00426013021106385
2,35,impulse_144_s,3.704,3.68494,2_+35_impulse_144_s_20.csv,3.045937527777773,1.0,OCV_2_+35.csv,48.968154009319534,46.91706138413394,87.02678650793636,0.04836263366906451,"[0.16039239386766652, -0.13356563406391864]","[42.06149646804313, 37.61005557384074]",0.0032658596824459056
2,35,impulse_288_s,3.68494,3.651580000000001,2_+35_impulse_288_s_21.csv,3.045937527777773,1.0,OCV_2_+35.csv,46.91706138413394,42.94975524063445,87.02678650793636,0.0486115611264738,"[0.048334224224009834, -0.018362268150049103]","[68.93673439763839, 44.58364078878302]",0.002633938615263136
2,35,impulse_72_s,3.651580000000001,3.64424,2_+35_impulse_72_s_22.csv,3.045937527777773,1.0,OCV_2_+35.csv,42.94975524063445,42.01025249621824,87.02678650793636,0.046667170547068364,"[0.030753741647810282, -0.00505965629422413]","[46.325194263126264, 5.147404502807217]",0.004218256912416651
2,35,impulse_144_s,3.64424,3.62709,2_+35_impulse_144_s_23.csv,3.045937527777773,1.0,OCV_2_+35.csv,42.01025249621824,39.70412983562596,87.02678650793636,0.05070938528200435,"[0.16159602025119732, -0.13362853567784977]","[48.38969113466186, 41.249663718525014]",0.004925423269950917
2,35,impulse_288_s,3.62709,3.58748,2_+35_impulse_288_s_24.csv,3.045937527777773,1.0,OCV_2_+35.csv,39.70412983562596,34.8260021371025,87.02678650793636,0.0509347132637783,"[0.18702984949448373, -0.15836940298257213]","[56.72755017399332, 50.1878605160072]",0.004724274862918686
2,35,impulse_72_s,3.58748,3.5764400000000003,2_+35_impulse_72_s_25.csv,3.045937527777773,1.0,OCV_2_+35.csv,34.8260021371025,33.570231142090954,87.02678650793636,0.04955695602254908,"[0.03731285389880243, -0.019940499912586656]","[22.769021757048673, 4.873460754360086]",0.0056195286826811915
2,35,impulse_144_s,3.5764400000000003,3.5571,2_+35_impulse_144_s_26.csv,3.045937527777773,1.0,OCV_2_+35.csv,33.570231142090954,31.46487680724433,87.02678650793636,0.047522304910040135,"[0.14114655099479745, -0.11501549034162266]","[44.25230887335601, 40.346279118760734]",0.0026316536980554076
2,35,impulse_288_s,3.5571,3.5124000000000004,2_+35_impulse_288_s_27.csv,3.045937527777773,1.0,OCV_2_+35.csv,31.46487680724433,26.798369776398804,87.02678650793636,0.052470276230336725,"[0.13167423281212892, -0.104226900845614]","[61.66113837511279, 51.485286524909746]",0.0053162897192063135
2,35,UDDS,4.10578,3.95554,2_+35_UDDS_01.csv,3.045937527777773,1.0,OCV_2_+35.csv,96.88796175639614,75.24322416172598,87.02678650793636,0.05383161200327256,"[0.06456895089786793, -0.015365806987534557]","[70.68007809240379, 62.94923067068884]",0.008580471177975037
2,35,UDDS,3.95554,3.74849,2_+35_UDDS_02.csv,3.045937527777773,1.0,OCV_2_+35.csv,75.24322416172598,53.5641208176045,87.02678650793636,0.04913111527628891,"[0.3529319535641514, -0.289522007822663]","[70.75560815595928, 64.75316232212955]",0.0035677878109110586
2,35,UDDS,3.74849,3.569879999999999,2_+35_UDDS_03.csv,3.045937527777773,1.0,OCV_2_+35.csv,53.5641208176045,32.857077243689126,87.02678650793636,0.04680694413337944,"[0.2837428433603961, -0.24232585961916722]","[68.72499049213972, 65.8630103953187]",0.0015871746576808059
2,35,NEDC,4.106660000000001,3.94428,2_+35_NEDC_01.csv,3.045937527777773,1.0,OCV_2_+35.csv,96.96341137173432,74.0897752477898,87.02678650793636,0.0558957219582238,"[0.501877693758634, -0.4536443794969745]","[76.74769621369866, 75.96466056178501]",0.008721183953046333
2,35,NEDC,3.94428,3.72444,2_+35_NEDC_02.csv,3.045937527777773,1.0,OCV_2_+35.csv,74.0897752477898,51.0797096824127,87.02678650793636,0.05341604435415681,"[1.0566903987561562, -0.9986204081362915]","[77.62976055649054, 75.25997503336167]",0.0046474620678677615
2,35,NEDC,3.72444,3.53283,2_+35_NEDC_03.csv,3.045937527777773,1.0,OCV_2_+35.csv,51.0797096824127,28.77737184446333,87.02678650793636,0.04949295994679608,"[0.5710334868929947, -0.5296866328481499]","[75.66053687951407, 73.96262072589685]",0.002274820010824555
2,35,WLTC,4.10662,3.883150000000001,2_+35_WLTC_01.csv,3.045937527777773,1.0,OCV_2_+35.csv,96.96031070261084,66.9249040706985,87.02678650793636,0.053749992964192125,"[0.15779629621180502, -0.10458761925660989]","[65.77269416868154, 56.30818225251024]",0.009420282479715053
2,35,WLTC,3.883150000000001,3.65973,2_+35_WLTC_02.csv,3.045937527777773,1.0,OCV_2_+35.csv,66.9249040706985,43.9706505495419,87.02678650793636,0.051738200840781144,"[0.3034882594739147, -0.24425355398162074]","[64.7285888266377, 56.12784658758496]",0.0083738604551666
2,35,WLTC,3.65973,3.4584,2_+35_WLTC_03.csv,3.045937527777773,1.0,OCV_2_+35.csv,43.9706505495419,22.01558765342252,87.02678650793636,0.04973440672196194,"[0.23430430351549547, -0.18522765785843068]","[64.38267467518104, 56.1771217107331]",0.006913537657518519
3,35,impulse_72_s,4.10344,4.096259999999999,3_+35_impulse_72_s_01.csv,3.104479851851852,1.0,OCV_3_+35.csv,96.99937805529191,96.3635585354094,88.69942433862434,0.05941261174724261,"[0.03677538652906551, -0.016818854251930537]","[13.271216586787391, 5.074005412190451]",0.002738054533892718
3,35,impulse_144_s,4.096259999999999,4.086710000000001,3_+35_impulse_144_s_02.csv,3.104479851851852,1.0,OCV_3_+35.csv,96.3635585354094,95.2759725145582,88.69942433862434,0.058963548475558784,"[-0.013548423226370537, 0.03645786099995815]","[47.3497893879884, 38.60909516217738]",0.001335389751495687
3,35,impulse_288_s,4.086710000000001,4.07348,3_+35_impulse_288_s_03.csv,3.104479851851852,1.0,OCV_3_+35.csv,95.2759725145582,92.86807227538624,88.69942433862434,0.05843337424708682,"[1.0635663112170848, -1.0345724261335663]","[48.86745752956928, 48.329931368763965]",0.0032415705228109
3,35,impulse_72_s,4.07348,4.06931,3_+35_impulse_72_s_04.csv,3.104479851851852,1.0,OCV_3_+35.csv,92.86807227538624,91.76679636056583,88.69942433862434,0.05452073370018006,"[0.03775672336444752, -0.008604975258134234]","[30.807234945972123, 5.8441717198012055]",0.005217489949164762
3,35,impulse_144_s,4.06931,4.054469999999999,3_+35_impulse_144_s_05.csv,3.104479851851852,1.0,OCV_3_+35.csv,91.76679636056583,87.57312550813582,88.69942433862434,0.06135045160042941,"[1.0186851919271798, -0.9846812976650869]","[35.94337223317461, 34.60378641451782]",0.009702955101195692
3,35,impulse_288_s,4.054469999999999,4.00985,3_+35_impulse_288_s_06.csv,3.104479851851852,1.0,OCV_3_+35.csv,87.57312550813582,81.48188324170322,88.69942433862434,0.06512391634493038,"[3.131413222724974, -3.0940599535859366]","[52.056793104490986, 51.23771968424211]",0.011666531824083741
3,35,impulse_72_s,4.00985,3.99821,3_+35_impulse_72_s_07.csv,3.104479851851852,1.0,OCV_3_+35.csv,81.48188324170322,80.30759455904966,88.69942433862434,0.05605719858625102,"[0.056614876892572656, -0.034739539159948936]","[16.639801595656635, 4.454515315645569]",0.007750695718205139
3,35,impulse_144_s,3.99821,3.97485,3_+35_impulse_144_s_08.csv,3.104479851851852,1.0,OCV_3_+35.csv,80.30759455904966,78.03786084234049,88.69942433862434,0.05575005657784833,"[0.6794672692943137, -0.645630095820058]","[37.73923015074882, 36.235859153531706]",0.005562368783132348
3,35,impulse_288_s,3.97485,3.93411,3_+35_impulse_288_s_09.csv,3.104479851851852,1.0,OCV_3_+35.csv,78.03786084234049,73.88931593669665,88.69942433862434,0.0578586444991968,"[4.023555902048073, -3.990803353111879]","[61.30305315703955, 60.99355167299234]",0.00581835003797122
3,35,impulse_72_s,3.93411,3.9256200000000008,3_+35_impulse_72_s_10.csv,3.104479851851852,1.0,OCV_3_+35.csv,73.88931593669665,72.95383984883154,88.69942433862434,0.05778871502595474,"[0.19537444675680532, -0.1801126026962811]","[8.167328533136883, 5.730002974475709]",0.010250892947348012
3,35,impulse_144_s,3.9256200000000008,3.90859,3_+35_impulse_144_s_11.csv,3.104479851851852,1.0,OCV_3_+35.csv,72.95383984883154,70.9208905944708,88.69942433862434,0.057581801370287525,"[0.22307156953269164, -0.18964289587555277]","[47.58029455440588, 40.81060663914912]",0.0069837546817345724
3,35,impulse_288_s,3.90859,3.86957,3_+35_impulse_288_s_12.csv,3.104479851851852,1.0,OCV_3_+35.csv,70.9208905944708,66.31804402230814,88.69942433862434,0.06167088501940651,"[0.7327229054121371, -0.7019894055934799]","[57.232373051955044, 54.26391208478503]",0.01055824891678078
3,35,impulse_72_s,3.86957,3.85812,3_+35_impulse_72_s_13.csv,3.104479851851852,1.0,OCV_3_+35.csv,66.31804402230814,65.18102227323624,88.69942433862434,0.056478076198998715,"[0.05767268835035606, -0.03815275315219448]","[19.42015111054171, 6.099509765196714]",0.01079314846031592
3,35,impulse_144_s,3.85812,3.83208,3_+35_impulse_144_s_14.csv,3.104479851851852,1.0,OCV_3_+35.csv,65.18102227323624,62.84157150390835,88.69942433862434,0.0564551027519211,"[0.07677129818662716, -0.049362203988734324]","[53.88463892710475, 35.97909342739343]",0.007067089071978692
3,35,impulse_288_s,3.83208,3.78619,3_+35_impulse_288_s_15.csv,3.104479851851852,1.0,OCV_3_+35.csv,62.84157150390835,58.59238052593865,88.69942433862434,0.053144192565955595,"[0.0882205791322926, -0.0645659129290875]","[59.256752756270245, 50.51637905387882]",0.004250526724843386
3,35,impulse_72_s,3.78619,3.7747,3_+35_impulse_72_s_16.csv,3.104479851851852,1.0,OCV_3_+35.csv,58.59238052593865,57.45231657820703,88.69942433862434,0.047177200854576155,"[0.026823909534325424, -0.0027385287840957576]","[38.667473338867076, 5.573101627437686]",0.0037908299896760177
3,35,impulse_144_s,3.7747,3.75311,3_+35_impulse_144_s_17.csv,3.104479851851852,1.0,OCV_3_+35.csv,57.45231657820703,55.27790508616918,88.69942433862434,0.05023543989546361,"[0.2704530083012127, -0.245839451691095]","[52.59528983415276, 51.164487804327194]",0.0029312353885917815
3,35,impulse_288_s,3.75311,3.711239999999999,3_+35_impulse_288_s_18.csv,3.104479851851852,1.0,OCV_3_+35.csv,55.27790508616918,51.03175630685908,88.69942433862434,0.05037850806939507,"[0.06382074874766408, -0.03732315020783032]","[56.93729223678874, 43.48656839882103]",0.003373331517025234
3,35,impulse_72_s,3.711239999999999,3.70093,3_+35_impulse_72_s_19.csv,3.104479851851852,1.0,OCV_3_+35.csv,51.03175630685908,49.97839502092972,88.69942433862434,0.05032349353033491,"[0.03622246189980791, -0.01774899865495569]","[22.786037496774743, 5.038714776477265]",0.005239222516843282
3,35,impulse_144_s,3.70093,3.68236,3_+35_impulse_144_s_20.csv,3.104479851851852,1.0,OCV_3_+35.csv,49.97839502092972,47.957614561207926,88.69942433862434,0.04951810702954018,"[0.15365720744095526, -0.12679596840862212]","[43.21676439896916, 38.84197520123746]",0.0032147216558414088
3,35,impulse_288_s,3.68236,3.65007,3_+35_impulse_288_s_21.csv,3.104479851851852,1.0,OCV_3_+35.csv,47.957614561207926,44.06968467408043,88.69942433862434,0.05016248414454923,"[0.28129622757715517, -0.2526346741485387]","[49.71648623646642, 46.47657146134968]",0.0031358758963814775
3,35,impulse_72_s,3.65007,3.64286,3_+35_impulse_72_s_22.csv,3.104479851851852,1.0,OCV_3_+35.csv,44.06968467408043,43.12051869224654,88.69942433862434,0.0528197134598946,"[0.09645328173071531, -0.08463502654740883]","[8.77985482497832, 4.965779509607785]",0.008320974448827836
3,35,impulse_144_s,3.64286,3.62731,3_+35_impulse_144_s_23.csv,3.104479851851852,1.0,OCV_3_+35.csv,43.12051869224654,40.98793743177988,88.69942433862434,0.05135009532941247,"[0.3568027662962831, -0.3286129803468275]","[45.39885491489025, 42.55265422058512]",0.004646416284768638
3,35,impulse_288_s,3.62731,3.5917000000000003,3_+35_impulse_288_s_24.csv,3.104479851851852,1.0,OCV_3_+35.csv,40.98793743177988,36.29382489982552,88.69942433862434,0.05240353332469658,"[0.37477201787879866, -0.3455921254602131]","[54.31906677010054, 50.895410127544906]",0.005111015858466834
3,35,impulse_72_s,3.5917000000000003,3.58074,3_+35_impulse_72_s_25.csv,3.104479851851852,1.0,OCV_3_+35.csv,36.29382489982552,34.96894738351562,88.69942433862434,0.05310161119662976,"[0.0837871716764153, -0.07137220463301289]","[10.22948491549323, 5.347784950964347]",0.008300590831507153
3,35,impulse_144_s,3.58074,3.5618399999999992,3_+35_impulse_144_s_26.csv,3.104479851851852,1.0,OCV_3_+35.csv,34.96894738351562,32.82115512975033,88.69942433862434,0.04964837373560469,"[0.34011730781613525, -0.3141240947539178]","[38.573002210653016, 36.610792225344795]",0.003539109875933695
3,35,impulse_288_s,3.5618399999999992,3.51952,3_+35_impulse_288_s_27.csv,3.104479851851852,1.0,OCV_3_+35.csv,32.82115512975033,28.241125047535668,88.69942433862434,0.05288467082421576,"[0.18393166152029664, -0.1553936622956229]","[59.0466602639866, 52.07742527792159]",0.005082092400111131
3,35,UDDS,4.103870000000001,3.95522,3_+35_UDDS_01.csv,3.104479851851852,1.0,OCV_3_+35.csv,97.03664498887358,76.1101209582953,88.69942433862434,0.054957658618246266,"[0.06393092903698311, -0.014205210163021155]","[70.47071957348396, 63.18605469838652]",0.00814799653367642
3,35,UDDS,3.95522,3.74945,3_+35_UDDS_02.csv,3.104479851851852,1.0,OCV_3_+35.csv,76.1101209582953,54.896869704038735,88.69942433862434,0.050255631560060986,"[0.327125873497776, -0.2607203724683075]","[71.29761697290863, 64.33153828103741]",0.004106658757311619
3,35,UDDS,3.74945,3.57937,3_+35_UDDS_03.csv,3.104479851851852,1.0,OCV_3_+35.csv,54.896869704038735,34.80847140421517,88.69942433862434,0.04765867405823541,"[0.12930852473175258, -0.08772120418026007]","[69.81735805411817, 63.34840461104637]",0.0016509310921035264
3,35,NEDC,4.1036600000000005,3.94092,3_+35_NEDC_01.csv,3.104479851851852,1.0,OCV_3_+35.csv,97.02067344591003,74.62096471436034,88.69942433862434,0.057707818768359696,"[1.827676419247356, -1.775095585342516]","[76.66645455953045, 76.22243301322115]",0.0093004207292007
3,35,NEDC,3.94092,3.72175,3_+35_NEDC_02.csv,3.104479851851852,1.0,OCV_3_+35.csv,74.62096471436034,52.10945518206648,88.69942433862434,0.05528169316800335,"[5.8719000710508595, -5.807760391551563]","[77.27805536067864, 76.77369154178425]",0.005347890700744809
3,35,NEDC,3.72175,3.54063,3_+35_NEDC_03.csv,3.104479851851852,1.0,OCV_3_+35.csv,52.10945518206648,30.45508512214991,88.69942433862434,0.05088455649222823,"[9.29851913750507, -9.254962383155588]","[77.14242131222339, 77.0254641015477]",0.0025392444709642858
3,35,WLTC,4.10326,3.8785,3_+35_WLTC_01.csv,3.104479851851852,1.0,OCV_3_+35.csv,96.98264596266344,67.28622374576535,88.69942433862434,0.05555255332500107,"[0.1986794558608043, -0.13882813216472845]","[65.86068056064094, 56.142067571952204]",0.01082246642828061
3,35,WLTC,3.8785,3.6578,3_+35_WLTC_02.csv,3.104479851851852,1.0,OCV_3_+35.csv,67.28622374576535,45.04775154318177,88.69942433862434,0.05332486939464803,"[0.3184671155311, -0.2560316482795947]","[65.84092449949627, 56.948803317602135]",0.008456954954458945
3,35,WLTC,3.6578,3.46505,3_+35_WLTC_03.csv,3.104479851851852,1.0,OCV_3_+35.csv,45.04775154318177,23.37969158929642,88.69942433862434,0.05144307433654111,"[0.2548599821487692, -0.2005684875435908]","[65.47283275326905, 56.87110257920595]",0.007977479150924336
4,35,impulse_72_s,4.112349999999999,4.10508,4_+35_impulse_72_s_01.csv,3.4296527777777763,0.9915220086686928,OCV_4_+35.csv,96.26423147791871,95.48594839397624,97.99007936507932,0.03733611318220913,"[0.032491354237506785, -0.0244174207787948]","[9.335633502915218, 4.467854984065365]",0.0017946445851668995
4,35,impulse_144_s,4.10508,4.09494,4_+35_impulse_144_s_02.csv,3.4296527777777763,0.9915220086686928,OCV_4_+35.csv,95.48594839397624,94.06230249525784,97.99007936507932,0.03587866584686158,"[-0.04301745013580875, 0.05489108631844904]","[52.58645384129996, 47.407556685553274]",0.0008291678375758035
4,35,impulse_288_s,4.09494,4.0801,4_+35_impulse_288_s_03.csv,3.4296527777777763,0.9915220086686928,OCV_4_+35.csv,94.06230249525784,90.93138140266224,97.99007936507932,0.03561742514671361,"[-0.08034453113036105, 0.09554507143263517]","[57.904929781643524, 55.95965193880746]",0.0011886967320213486
4,35,impulse_72_s,4.0801,4.07535,4_+35_impulse_72_s_04.csv,3.4296527777777763,0.9915220086686928,OCV_4_+35.csv,90.93138140266224,89.61646857135023,97.99007936507932,0.03665585781900592,"[0.02666573758654118, -0.01287196332973356]","[19.356757893310032, 5.176164563102814]",0.003495988825960131
4,35,impulse_144_s,4.07535,4.06177,4_+35_impulse_144_s_05.csv,3.4296527777777763,0.9915220086686928,OCV_4_+35.csv,89.61646857135023,86.48005615512695,97.99007936507932,0.039276333075855534,"[0.44782021061413646, -0.4288649820135191]","[32.3859775388579, 30.97792665298065]",0.005393175506736442
4,35,impulse_288_s,4.06177,4.02246,4_+35_impulse_288_s_06.csv,3.4296527777777763,0.9915220086686928,OCV_4_+35.csv,86.48005615512695,82.0206478088001,97.99007936507932,0.0377848196043213,"[0.024776088492763824, -0.002226697100548458]","[74.52513226430759, 37.71579437715068]",0.0031149918635656896
4,35,impulse_72_s,4.02246,4.0114,4_+35_impulse_72_s_07.csv,3.4296527777777763,0.9915220086686928,OCV_4_+35.csv,82.0206478088001,81.01838405518058,97.99007936507932,0.03445742329022558,"[0.024743073562751672, -0.005199079162864679]","[29.03440562993337, 6.881334780301514]",0.0019178299361130022
4,35,impulse_144_s,4.0114,3.989209999999999,4_+35_impulse_144_s_08.csv,3.4296527777777763,0.9915220086686928,OCV_4_+35.csv,81.01838405518058,79.05100802505073,97.99007936507932,0.03465617393719117,"[0.030769442376469065, -0.007401678077731455]","[44.96569065845739, 36.14387913425042]",0.0015869011565240205
4,35,impulse_288_s,3.989209999999999,3.9492,4_+35_impulse_288_s_09.csv,3.4296527777777763,0.9915220086686928,OCV_4_+35.csv,79.05100802505073,75.35295793089581,97.99007936507932,0.03510859249209576,"[0.02360757894830574, 0.001371462314936487]","[61.735205997483064, 45.824070444181324]",0.0011543248964753327
4,35,impulse_72_s,3.9492,3.9404,4_+35_impulse_72_s_10.csv,3.4296527777777763,0.9915220086686928,OCV_4_+35.csv,75.35295793089581,74.45807466201923,97.99007936507932,0.03846500461219179,"[0.057576051737578855, -0.042466220110205885]","[14.691816557782394, 6.753324978803484]",0.004272722336957553
4,35,impulse_144_s,3.9404,3.92386,4_+35_impulse_144_s_11.csv,3.4296527777777763,0.9915220086686928,OCV_4_+35.csv,74.45807466201923,72.65588380207599,97.99007936507932,0.03708555415269778,"[0.0940091649738996, -0.06831748078835828]","[43.63849917748185, 35.66142297143552]",0.0024195247900336905
4,35,impulse_288_s,3.92386,3.89348,4_+35_impulse_288_s_12.csv,3.4296527777777763,0.9915220086686928,OCV_4_+35.csv,72.65588380207599,68.98275524597759,97.99007936507932,0.042218760993948744,"[0.10016419937662932, -0.07554349732409249]","[68.18331029413415, 52.13603352772795]",0.00542196800612032
4,35,impulse_72_s,3.89348,3.88592,4_+35_impulse_72_s_13.csv,3.4296527777777763,0.9915220086686928,OCV_4_+35.csv,68.98275524597759,68.05757250558018,97.99007936507932,0.038920403742084025,"[0.03693573289042339, -0.01607446694299745]","[30.92791236801275, 4.511781393647497]",0.006164040574976721
4,35,impulse_144_s,3.88592,3.8694,4_+35_impulse_144_s_14.csv,3.4296527777777763,0.9915220086686928,OCV_4_+35.csv,68.05757250558018,66.10803112829429,97.99007936507932,0.04502834747912601,"[0.1696220580036034, -0.14449728201361364]","[46.873758084726006, 36.55962073480354]",0.008474271035332612
4,35,impulse_288_s,3.8694,3.81943,4_+35_impulse_288_s_15.csv,3.4296527777777763,0.9915220086686928,OCV_4_+35.csv,66.10803112829429,61.62863371601896,97.99007936507932,0.04619331413809812,"[0.15848762282900605, -0.13816244688982698]","[57.19656045738863, 46.07744017299991]",0.009821641113475412
4,35,impulse_72_s,3.81943,3.80069,4_+35_impulse_72_s_16.csv,3.4296527777777763,0.9915220086686928,OCV_4_+35.csv,61.62863371601896,60.31035967629165,97.99007936507932,0.03846458309315712,"[0.06680490660287505, -0.05679678937345513]","[11.597443196801784, 6.994648238986245]",0.006078291575269782
4,35,impulse_144_s,3.80069,3.7770799999999993,4_+35_impulse_144_s_17.csv,3.4296527777777763,0.9915220086686928,OCV_4_+35.csv,60.31035967629165,58.36912007882635,97.99007936507932,0.03504355637672093,"[0.007248635492104272, 0.0057761411090720555]","[57.9069039581803, 38.54474665143485]",0.0011409378674271655
4,35,impulse_288_s,3.7770799999999993,3.7367,4_+35_impulse_288_s_18.csv,3.4296527777777763,0.9915220086686928,OCV_4_+35.csv,58.36912007882635,54.48107666659167,97.99007936507932,0.034818234190245045,"[-0.10333292129767632, 0.11760500423992579]","[59.46595282607489, 59.19054649256727]",0.0011186609633401022
4,35,impulse_72_s,3.7367,3.72687,4_+35_impulse_72_s_19.csv,3.4296527777777763,0.9915220086686928,OCV_4_+35.csv,54.48107666659167,53.50626953111048,97.99007936507932,0.03429587830205368,"[0.021701270325439292, -0.008077187909602565]","[25.92773700830573, 8.136137441013531]",0.001821867524616607
4,35,impulse_144_s,3.72687,3.70828,4_+35_impulse_144_s_20.csv,3.4296527777777763,0.9915220086686928,OCV_4_+35.csv,53.50626953111048,51.60218951005195,97.99007936507932,0.03395132621772833,"[0.04543020818519054, -0.028536420884629043]","[39.66348378382909, 34.52763974262629]",0.0012926898454774882
4,35,impulse_288_s,3.70828,3.67602,4_+35_impulse_288_s_21.csv,3.4296527777777763,0.9915220086686928,OCV_4_+35.csv,51.60218951005195,47.978296582763406,97.99007936507932,0.034133031076402816,"[0.23022099328397533, -0.2109553612096705]","[49.24422121362914, 48.202572906022446]",0.0011564656377220756
4,35,impulse_72_s,3.67602,3.66905,4_+35_impulse_72_s_22.csv,3.4296527777777763,0.9915220086686928,OCV_4_+35.csv,47.978296582763406,47.10127631427185,97.99007936507932,0.037620719295400264,"[0.05109492304743676, -0.04174556385140202]","[11.137533091002373, 4.962002625687676]",0.005051456522205152
4,35,impulse_144_s,3.66905,3.65611,4_+35_impulse_144_s_23.csv,3.4296527777777763,0.9915220086686928,OCV_4_+35.csv,47.10127631427185,45.36096003670921,97.99007936507932,0.035707717273399366,"[0.07166816556062923, -0.05181502633458641]","[43.0764915336222, 34.34856118228256]",0.002396078668106937
4,35,impulse_288_s,3.65611,3.63295,4_+35_impulse_288_s_24.csv,3.4296527777777763,0.9915220086686928,OCV_4_+35.csv,45.36096003670921,41.89689054473817,97.99007936507932,0.036927675812406746,"[0.23568050074855862, -0.21436765935245564]","[46.25034503858093, 42.466158642980595]",0.0028542529918897898
4,35,impulse_72_s,3.63295,3.62729,4_+35_impulse_72_s_25.csv,3.4296527777777763,0.9915220086686928,OCV_4_+35.csv,41.89689054473817,41.00608932174434,97.99007936507932,0.0371734870122803,"[0.027394357628179114, -0.01307299254405675]","[28.99544050873975, 5.341645463384712]",0.005094298268112201
4,35,impulse_144_s,3.62729,3.61251,4_+35_impulse_144_s_26.csv,3.4296527777777763,0.9915220086686928,OCV_4_+35.csv,41.00608932174434,38.71088613062161,97.99007936507932,0.03834158935869028,"[0.528865487238233, -0.5069090000721421]","[50.79630251590966, 48.92008269624241]",0.004071631370818423
4,35,impulse_288_s,3.61251,3.5779900000000007,4_+35_impulse_288_s_27.csv,3.4296527777777763,0.9915220086686928,OCV_4_+35.csv,38.71088613062161,34.357498397008115,97.99007936507932,0.037551539420428874,"[0.13124913627091633, -0.11052016221751536]","[58.41703141929581, 52.394113174876985]",0.0032545399158894514
4,35,UDDS,4.11974,3.97798,4_+35_UDDS_01.csv,3.4296527777777763,0.9915220086686928,OCV_4_+35.csv,96.90260459905063,78.0569812568728,97.99007936507932,0.03628910543338348,"[-0.0776935130692218, 0.09605731037991788]","[71.18183227681952, 64.01858213014333]",0.0041221863235605906
4,35,UDDS,3.97798,3.78656,4_+35_UDDS_02.csv,3.4296527777777763,0.9915220086686928,OCV_4_+35.csv,78.0569812568728,59.20066684214481,97.99007936507932,0.03558264188956546,"[0.05183901837626888, -0.014245717266232437]","[70.37128591076355, 62.919523939374685]",0.00266142553363844
4,35,UDDS,3.78656,3.63061,4_+35_UDDS_03.csv,3.4296527777777763,0.9915220086686928,OCV_4_+35.csv,59.20066684214481,41.533418375948834,97.99007936507932,0.0345293547146517,"[0.04064763200619659, -0.013311237732448078]","[70.02489588723563, 60.51107849010456]",0.0010910312108454447
4,35,NEDC,4.11258,3.9571,4_+35_NEDC_01.csv,3.4296527777777763,0.9915220086686928,OCV_4_+35.csv,96.28534364643824,76.13083874973493,97.99007936507932,0.03783593717206725,"[-0.3406787364301182, 0.3627855783765898]","[77.36182483609502, 75.63117446202847]",0.005036064878272718
4,35,NEDC,3.9571,3.74957,4_+35_NEDC_02.csv,3.4296527777777763,0.9915220086686928,OCV_4_+35.csv,76.13083874973493,55.745700960434434,97.99007936507932,0.038271502844261084,"[4.088354468812976, -4.050696449873072]","[76.268180473112, 76.00053427442523]",0.003769753124927494
4,35,NEDC,3.74957,3.59417,4_+35_NEDC_03.csv,3.4296527777777763,0.9915220086686928,OCV_4_+35.csv,55.745700960434434,36.26843771302217,97.99007936507932,0.03588726292774534,"[0.030048327677581903, -0.0069183636270311565]","[78.13597980899772, 75.8884166971928]",0.000959367544577182
4,35,WLTC,4.112700000000001,3.90224,4_+35_WLTC_01.csv,3.4296527777777763,0.9915220086686928,OCV_4_+35.csv,96.28717948717916,70.06490722929324,97.99007936507932,0.0361664790398618,"[-0.004853845251991368, 0.030669315004897328]","[65.92648834232875, 56.26837787285197]",0.005349961303188461
4,35,WLTC,3.90224,3.687710000000001,4_+35_WLTC_02.csv,3.4296527777777763,0.9915220086686928,OCV_4_+35.csv,70.06490722929324,49.35376786062998,97.99007936507932,0.0381666224087023,"[0.24658770561154333, -0.2042475068716002]","[64.72896472270162, 56.65534725109574]",0.007467469738805895
4,35,WLTC,3.687710000000001,3.5369,4_+35_WLTC_03.csv,3.4296527777777763,0.9915220086686928,OCV_4_+35.csv,49.35376786062998,29.567467822161177,97.99007936507932,0.03504734839704985,"[0.05775245065617437, -0.0310521227955226]","[65.46600337717719, 55.25618463184185]",0.0016486007433511186
5,35,impulse_72_s,4.112539999999999,4.1053,5_+35_impulse_72_s_01.csv,3.434986824074076,0.9916899336752896,OCV_5_+35.csv,96.27491427894442,95.49543530649684,98.14248068783074,0.03761339680564362,"[0.04213424438073833, -0.033656391295242005]","[8.351387353916582, 4.898605224269695]",0.001956230753627045
5,35,impulse_144_s,4.1053,4.09519,5_+35_impulse_144_s_02.csv,3.434986824074076,0.9916899336752896,OCV_5_+35.csv,95.49543530649684,94.10557068366684,98.14248068783074,0.03616722596806138,"[-0.3281905276533952, 0.3405432849163323]","[41.89086911634087, 41.52574361115981]",0.0007046333876638846
5,35,impulse_288_s,4.09519,4.080399999999999,5_+35_impulse_288_s_03.csv,3.434986824074076,0.9916899336752896,OCV_5_+35.csv,94.10557068366684,90.93129035318792,98.14248068783074,0.03621202522086114,"[-0.001433051817243033, 0.016658579814609893]","[61.87563715902344, 49.30519522595556]",0.0010870073879795143
5,35,impulse_72_s,4.080399999999999,4.07565,5_+35_impulse_72_s_04.csv,3.434986824074076,0.9916899336752896,OCV_5_+35.csv,90.93129035318792,89.63215873244212,98.14248068783074,0.03438200917085987,"[0.019403861058077038, 4.237942627756744e-05]","[38.00497872630835, 5.357405826626606]",0.002644805628643846
5,35,impulse_144_s,4.07565,4.0621,5_+35_impulse_144_s_05.csv,3.434986824074076,0.9916899336752896,OCV_5_+35.csv,89.63215873244212,86.53211449457719,98.14248068783074,0.03957722513630866,"[0.08077407173777001, -0.06010786942277892]","[46.5872678022428, 37.57459862065906]",0.004726308214562499
5,35,impulse_288_s,4.0621,4.02287,5_+35_impulse_288_s_06.csv,3.434986824074076,0.9916899336752896,OCV_5_+35.csv,86.53211449457719,82.05526568721235,98.14248068783074,0.03927313481361755,"[0.10109179148494198, -0.0792249086294578]","[59.0921059690397, 52.88862678617786]",0.0035764253929152106
5,35,impulse_72_s,4.02287,4.0118,5_+35_impulse_72_s_07.csv,3.434986824074076,0.9916899336752896,OCV_5_+35.csv,82.05526568721235,81.0468920958713,98.14248068783074,0.0377481087636657,"[0.05144583613195921, -0.03692529507281292]","[12.797988379389269, 6.07998297639071]",0.003744682070572546
5,35,impulse_144_s,4.0118,3.98972,5_+35_impulse_144_s_08.csv,3.434986824074076,0.9916899336752896,OCV_5_+35.csv,81.0468920958713,79.08925883878933,98.14248068783074,0.035541012620845684,"[0.14235747749945799, -0.11916493578405975]","[36.24367337198026, 34.09758642216834]",0.0018430838417694297
5,35,impulse_288_s,3.98972,3.94977,5_+35_impulse_288_s_09.csv,3.434986824074076,0.9916899336752896,OCV_5_+35.csv,79.08925883878933,75.39257637510005,98.14248068783074,0.03596387010089708,"[0.029901977905967995, -0.005093973544781142]","[59.51736887649208, 47.01803720612957]",0.0013870546099755052
5,35,impulse_72_s,3.94977,3.941,5_+35_impulse_72_s_10.csv,3.434986824074076,0.9916899336752896,OCV_5_+35.csv,75.39257637510005,74.49624429390802,98.14248068783074,0.039084953385674304,"[0.05000221018993968, -0.03495117621696135]","[14.20721993769149, 5.291249282828331]",0.004821654777150974
5,35,impulse_144_s,3.941,3.924500000000001,5_+35_impulse_144_s_11.csv,3.434986824074076,0.9916899336752896,OCV_5_+35.csv,74.49624429390802,72.7022053890682,98.14248068783074,0.03749154982686589,"[0.36724604290018037, -0.34071050019054866]","[44.41362788753105, 42.66503689246583]",0.0023218177896798193
5,35,impulse_288_s,3.924500000000001,3.8942,5_+35_impulse_288_s_12.csv,3.434986824074076,0.9916899336752896,OCV_5_+35.csv,72.7022053890682,69.04539045659757,98.14248068783074,0.04266131816250456,"[0.09504375271390159, -0.07073792660036135]","[63.56871651842911, 46.53047743933156]",0.006093348146487409
5,35,impulse_72_s,3.8942,3.8866,5_+35_impulse_72_s_13.csv,3.434986824074076,0.9916899336752896,OCV_5_+35.csv,69.04539045659757,68.11056558664269,98.14248068783074,0.042029544939323635,"[0.07374343404020817, -0.060979698557628574]","[10.944719773756301, 4.735689737192787]",0.00939361094376972
5,35,impulse_144_s,3.8866,3.8700799999999993,5_+35_impulse_144_s_14.csv,3.434986824074076,0.9916899336752896,OCV_5_+35.csv,68.11056558664269,66.15568181447223,98.14248068783074,0.045360227759538685,"[0.12088513918817344, -0.09603172664626941]","[45.541908085731535, 31.19135216222759]",0.009306572058297224
5,35,impulse_288_s,3.8700799999999993,3.821800000000001,5_+35_impulse_288_s_15.csv,3.434986824074076,0.9916899336752896,OCV_5_+35.csv,66.15568181447223,61.75467296592005,98.14248068783074,0.047052411387738594,"[0.22881516331404542, -0.207168763095543]","[64.51918873088135, 55.89692620946539]",0.009462270474447424
5,35,impulse_72_s,3.821800000000001,3.8022,5_+35_impulse_72_s_16.csv,3.434986824074076,0.9916899336752896,OCV_5_+35.csv,61.75467296592005,60.37076556039857,98.14248068783074,0.039661791381552056,"[0.08824957837825846, -0.07831363280908969]","[9.700068268391966, 6.343438399183716]",0.007727220604652166
5,35,impulse_144_s,3.8022,3.77801,5_+35_impulse_144_s_17.csv,3.434986824074076,0.9916899336752896,OCV_5_+35.csv,60.37076556039857,58.42000601559566,98.14248068783074,0.03626337554597751,"[1.4485776999215345, -1.4356508340421654]","[51.9619011417426, 51.926663177114214]",0.0014280808344965933
5,35,impulse_288_s,3.77801,3.7375,5_+35_impulse_288_s_18.csv,3.434986824074076,0.9916899336752896,OCV_5_+35.csv,58.42000601559566,54.52811012318054,98.14248068783074,0.035294235409818936,"[0.009817474345347563, 0.004421349987390885]","[62.41582166851463, 50.81217034934176]",0.0012078630670221112
5,35,impulse_72_s,3.7375,3.72768,5_+35_impulse_72_s_19.csv,3.434986824074076,0.9916899336752896,OCV_5_+35.csv,54.52811012318054,53.55754194937444,98.14248068783074,0.03442161541385971,"[0.020753477216788885, -0.006660266136214073]","[26.249153266186365, 7.1238812024547125]",0.001972662580950726
5,35,impulse_144_s,3.72768,3.70908,5_+35_impulse_144_s_20.csv,3.434986824074076,0.9916899336752896,OCV_5_+35.csv,53.55754194937444,51.65214890561349,98.14248068783074,0.03460182964651436,"[0.058783342797323695, -0.042201611758245376]","[34.63955850683773, 29.607969596877123]",0.0015652839117432204
5,35,impulse_288_s,3.70908,3.676729999999999,5_+35_impulse_288_s_21.csv,3.434986824074076,0.9916899336752896,OCV_5_+35.csv,51.65214890561349,48.03451413313435,98.14248068783074,0.034772707389389264,"[0.032761456870895836, -0.013654460698561625]","[58.64121286134943, 51.561946172247964]",0.0011748797817140184
5,35,impulse_72_s,3.676729999999999,3.66976,5_+35_impulse_72_s_22.csv,3.434986824074076,0.9916899336752896,OCV_5_+35.csv,48.03451413313435,47.16773901474279,98.14248068783074,0.03643265376738602,"[0.026689558826833257, -0.011551436783205218]","[28.987258184561316, 6.870972263307758]",0.003445307409663101
5,35,impulse_144_s,3.66976,3.6568,5_+35_impulse_144_s_23.csv,3.434986824074076,0.9916899336752896,OCV_5_+35.csv,47.16773901474279,45.42731506568041,98.14248068783074,0.036348549928781934,"[0.4511040476828627, -0.43128460781210987]","[38.60950212602235, 37.3418805476929]",0.002656076270782787
5,35,impulse_288_s,3.6568,3.63362,5_+35_impulse_288_s_24.csv,3.434986824074076,0.9916899336752896,OCV_5_+35.csv,45.42731506568041,41.97946098649527,98.14248068783074,0.03665421027286723,"[0.18087367696970919, -0.1580678972032313]","[63.09151370764907, 59.01160968192421]",0.0020653802984245003
5,35,impulse_72_s,3.63362,3.62789,5_+35_impulse_72_s_25.csv,3.434986824074076,0.9916899336752896,OCV_5_+35.csv,41.97946098649527,41.08175416284776,98.14248068783074,0.03837439139146722,"[0.03249424635075745, -0.021135840082819123]","[17.885476100712754, 4.369637798834187]",0.006320809201092414
5,35,impulse_144_s,3.62789,3.61341,5_+35_impulse_144_s_26.csv,3.434986824074076,0.9916899336752896,OCV_5_+35.csv,41.08175416284776,38.83130076267789,98.14248068783074,0.03936067280452524,"[0.2123394044445329, -0.19266460331272517]","[39.56363631696039, 35.04044522883254]",0.005295551911981276
5,35,impulse_288_s,3.61341,3.57901,5_+35_impulse_288_s_27.csv,3.434986824074076,0.9916899336752896,OCV_5_+35.csv,38.83130076267789,34.458245010728874,98.14248068783074,0.03814655516779025,"[0.08146378255324954, -0.060750034658180255]","[57.82090909045018, 46.49135287037055]",0.003723234506679653
5,35,UDDS,4.11975,3.9784,5_+35_UDDS_01.csv,3.434986824074076,0.9916899336752896,OCV_5_+35.csv,96.91485689212676,78.09119581586688,98.14248068783074,0.0363951562705182,"[-0.08397829754550873, 0.10267593858022088]","[70.68796593400862, 64.11686843429432]",0.004071139587783558
5,35,UDDS,3.9784,3.7877799999999993,5_+35_UDDS_02.csv,3.434986824074076,0.9916899336752896,OCV_5_+35.csv,78.09119581586688,59.25630767621704,98.14248068783074,0.03563689773217239,"[0.06134689143654874, -0.023223968760883264]","[69.97657436974649, 63.763753381077606]",0.002679784679497348
5,35,UDDS,3.7877799999999993,3.6312700000000007,5_+35_UDDS_03.csv,3.434986824074076,0.9916899336752896,OCV_5_+35.csv,59.25630767621704,41.61515423570425,98.14248068783074,0.03459213857345661,"[0.07653722362100053, -0.04901885831596071]","[68.68500028676092, 64.68434896946626]",0.0010010583014167837
5,35,NEDC,4.11287,3.95779,5_+35_NEDC_01.csv,3.434986824074076,0.9916899336752896,OCV_5_+35.csv,96.31134495402358,76.17892905982683,98.14248068783074,0.03783373844268749,"[-0.9364128466269213, 0.9586997322216353]","[77.03562589012975, 76.35685828170605]",0.004991682453135875
5,35,NEDC,3.95779,3.75069,5_+35_NEDC_02.csv,3.434986824074076,0.9916899336752896,OCV_5_+35.csv,76.17892905982683,55.83342808497783,98.14248068783074,0.038213773623592545,"[2.031496677433247, -1.993452981747819]","[76.84387063474959, 76.31000501854095]",0.003791722280328881
5,35,NEDC,3.75069,3.59529,5_+35_NEDC_03.csv,3.434986824074076,0.9916899336752896,OCV_5_+35.csv,55.83342808497783,36.39388238851706,98.14248068783074,0.0358473005579155,"[0.045370198512140955, -0.02172819334654729]","[76.94435608058002, 74.5220880428828]",0.0009830410028492064
5,35,WLTC,4.11297,3.90308,5_+35_WLTC_01.csv,3.434986824074076,0.9916899336752896,OCV_5_+35.csv,96.3182186663026,70.14243493633879,98.14248068783074,0.03619605815382202,"[-0.004860967333885758, 0.03105412848723179]","[65.88096966579815, 56.60257190958944]",0.005367131631959413
5,35,WLTC,3.90308,3.68861,5_+35_WLTC_02.csv,3.434986824074076,0.9916899336752896,OCV_5_+35.csv,70.14243493633879,49.43537669561039,98.14248068783074,0.03825223345197548,"[0.22232121311128444, -0.17921830839497643]","[66.02733769064086, 56.66570054514804]",0.007580415351733112
5,35,WLTC,3.68861,3.53812,5_+35_WLTC_03.csv,3.434986824074076,0.9916899336752896,OCV_5_+35.csv,49.43537669561039,29.703010856063297,98.14248068783074,0.03510139981773072,"[0.07426458731038196, -0.047334531618928005]","[64.81481438550658, 57.221756671663144]",0.0015834210266151422
