Repository: a11key/A-Cross-Condition-Analysis-of-Current-Profile-Impact-on-Lithium-Ion-Battery-Model-Parameterization

Data_processing/ - данные, их обработка и результаты

  Data_preprocessing/ - обработка сырых данны: создание отдельных файлов с профилями, зарядными/разрядными кривыми

  Parameters/ - параметризация: определения статичных параметров (Q, eta, OCV(SOC)) и динамичных параметорв (R_0, R_i, tau_i)

  Results/ - валидация, обработка результатов валидации

File: Data_processing/Parameters/static_parameters/profiles_description_static_parameters.csv (part 1 of 2)
bat_num,temp,profile,U_start_V,U_end_V,file_name,Q_Ah,eta,OCV_file_name,SOC_start,SOC_end,SOH
1,25,impulse_72_s,4.11093,4.10372,1_+25_impulse_72_s_01.csv,3.289069388888891,0.9931634680841304,OCV_1_+25.csv,96.57953766467566,95.8491461620067,93.97341111111118
1,25,impulse_144_s,4.10372,4.09365,1_+25_impulse_144_s_02.csv,3.289069388888891,0.9931634680841304,OCV_1_+25.csv,95.8491461620067,94.51609347768525,93.97341111111118
1,25,impulse_288_s,4.09365,4.0794,1_+25_impulse_288_s_03.csv,3.289069388888891,0.9931634680841304,OCV_1_+25.csv,94.51609347768525,91.6103787930065,93.97341111111118
1,25,impulse_72_s,4.0794,4.07487,1_+25_impulse_72_s_04.csv,3.289069388888891,0.9931634680841304,OCV_1_+25.csv,91.6103787930065,90.3576629158762,93.97341111111118
1,25,impulse_144_s,4.07487,4.06139,1_+25_impulse_144_s_05.csv,3.289069388888891,0.9931634680841304,OCV_1_+25.csv,90.3576629158762,86.57231154098821,93.97341111111118
1,25,impulse_288_s,4.06139,4.02098,1_+25_impulse_288_s_06.csv,3.289069388888891,0.9931634680841304,OCV_1_+25.csv,86.57231154098821,81.48548345153638,93.97341111111118
1,25,impulse_72_s,4.02098,4.009639999999999,1_+25_impulse_72_s_07.csv,3.289069388888891,0.9931634680841304,OCV_1_+25.csv,81.48548345153638,80.42078850548697,93.97341111111118
1,25,impulse_144_s,4.009639999999999,3.98689,1_+25_impulse_144_s_08.csv,3.289069388888891,0.9931634680841304,OCV_1_+25.csv,80.42078850548697,78.35021210857332,93.97341111111118
1,25,impulse_288_s,3.98689,3.946800000000001,1_+25_impulse_288_s_09.csv,3.289069388888891,0.9931634680841304,OCV_1_+25.csv,78.35021210857332,74.52753676857644,93.97341111111118
1,25,impulse_72_s,3.946800000000001,3.9380700000000006,1_+25_impulse_72_s_10.csv,3.289069388888891,0.9931634680841304,OCV_1_+25.csv,74.52753676857644,73.62132087829656,93.97341111111118
1,25,impulse_144_s,3.9380700000000006,3.92163,1_+25_impulse_144_s_11.csv,3.289069388888891,0.9931634680841304,OCV_1_+25.csv,73.62132087829656,71.76953948366418,93.97341111111118
1,25,impulse_288_s,3.92163,3.89123,1_+25_impulse_288_s_12.csv,3.289069388888891,0.9931634680841304,OCV_1_+25.csv,71.76953948366418,67.99280587906142,93.97341111111118
1,25,impulse_72_s,3.89123,3.88358,1_+25_impulse_72_s_13.csv,3.289069388888891,0.9931634680841304,OCV_1_+25.csv,67.99280587906142,67.01274226802558,93.97341111111118
1,25,impulse_144_s,3.88358,3.86684,1_+25_impulse_144_s_14.csv,3.289069388888891,0.9931634680841304,OCV_1_+25.csv,67.01274226802558,64.98366950548203,93.97341111111118
1,25,impulse_288_s,3.86684,3.81722,1_+25_impulse_288_s_15.csv,3.289069388888891,0.9931634680841304,OCV_1_+25.csv,64.98366950548203,60.344256050319,93.97341111111118
1,25,impulse_72_s,3.81722,3.796100000000001,1_+25_impulse_72_s_16.csv,3.289069388888891,0.9931634680841304,OCV_1_+25.csv,60.344256050319,58.785562877922494,93.97341111111118
1,25,impulse_144_s,3.796100000000001,3.77006,1_+25_impulse_144_s_17.csv,3.289069388888891,0.9931634680841304,OCV_1_+25.csv,58.785562877922494,56.66574425107658,93.97341111111118
1,25,impulse_288_s,3.77006,3.72767,1_+25_impulse_288_s_18.csv,3.289069388888891,0.9931634680841304,OCV_1_+25.csv,56.66574425107658,52.590771946769486,93.97341111111118
1,25,impulse_72_s,3.72767,3.71766,1_+25_impulse_72_s_19.csv,3.289069388888891,0.9931634680841304,OCV_1_+25.csv,52.590771946769486,51.59881794100199,93.97341111111118
1,25,impulse_144_s,3.71766,3.69876,1_+25_impulse_144_s_20.csv,3.289069388888891,0.9931634680841304,OCV_1_+25.csv,51.59881794100199,49.65804438649651,93.97341111111118
1,25,impulse_288_s,3.69876,3.66659,1_+25_impulse_288_s_21.csv,3.289069388888891,0.9931634680841304,OCV_1_+25.csv,49.65804438649651,45.98102490400143,93.97341111111118
1,25,impulse_72_s,3.66659,3.65983,1_+25_impulse_72_s_22.csv,3.289069388888891,0.9931634680841304,OCV_1_+25.csv,45.98102490400143,45.11537984455542,93.97341111111118
1,25,impulse_144_s,3.65983,3.64707,1_+25_impulse_144_s_23.csv,3.289069388888891,0.9931634680841304,OCV_1_+25.csv,45.11537984455542,43.34332338191093,93.97341111111118
1,25,impulse_288_s,3.64707,3.62465,1_+25_impulse_288_s_24.csv,3.289069388888891,0.9931634680841304,OCV_1_+25.csv,43.34332338191093,39.86642805138595,93.97341111111118
1,25,impulse_72_s,3.62465,3.61928,1_+25_impulse_72_s_25.csv,3.289069388888891,0.9931634680841304,OCV_1_+25.csv,39.86642805138595,38.96635076001968,93.97341111111118
1,25,impulse_144_s,3.61928,3.60804,1_+25_impulse_144_s_26.csv,3.289069388888891,0.9931634680841304,OCV_1_+25.csv,38.96635076001968,37.08011644203483,93.97341111111118
1,25,impulse_288_s,3.60804,3.57429,1_+25_impulse_288_s_27.csv,3.289069388888891,0.9931634680841304,OCV_1_+25.csv,37.08011644203483,31.83329713318221,93.97341111111118
1,25,UDDS,4.117360000000001,3.97511,1_+25_UDDS_01.csv,3.289069388888891,0.9931634680841304,OCV_1_+25.csv,97.12818520033149,77.26899062020532,93.97341111111118
1,25,UDDS,3.97511,3.779300000000001,1_+25_UDDS_02.csv,3.289069388888891,0.9931634680841304,OCV_1_+25.csv,77.26899062020532,57.47233680818437,93.97341111111118
1,25,UDDS,3.779300000000001,3.6217699999999993,1_+25_UDDS_03.csv,3.289069388888891,0.9931634680841304,OCV_1_+25.csv,57.47233680818437,39.395567068739425,93.97341111111118
1,25,NEDC,4.111970000000001,3.95637,1_+25_NEDC_01.csv,3.289069388888891,0.9931634680841304,OCV_1_+25.csv,96.67352279376892,75.48680126772565,93.97341111111118
1,25,NEDC,3.95637,3.74337,1_+25_NEDC_02.csv,3.289069388888891,0.9931634680841304,OCV_1_+25.csv,75.48680126772565,54.147502389046416,93.97341111111118
1,25,NEDC,3.74337,3.59161,1_+25_NEDC_03.csv,3.289069388888891,0.9931634680841304,OCV_1_+25.csv,54.147502389046416,34.38347727616737,93.97341111111118
1,25,WLTC,4.11237,3.90169,1_+25_WLTC_01.csv,3.289069388888891,0.9931634680841304,OCV_1_+25.csv,96.71657786326345,69.32440678495067,93.97341111111118
1,25,WLTC,3.90169,3.6801600000000008,1_+25_WLTC_02.csv,3.289069388888891,0.9931634680841304,OCV_1_+25.csv,69.32440678495067,47.60520096906853,93.97341111111118
1,25,WLTC,3.6801600000000008,3.5291200000000003,1_+25_WLTC_03.csv,3.289069388888891,0.9931634680841304,OCV_1_+25.csv,47.60520096906853,26.51151065487565,93.97341111111118
2,25,impulse_72_s,4.10519,4.0984,2_+25_impulse_72_s_01.csv,3.0566876296296286,1.0,OCV_2_+25.csv,97.65126413891319,97.14711759034836,87.33393227513224
2,25,impulse_144_s,4.0984,4.088089999999999,2_+25_impulse_144_s_02.csv,3.0566876296296286,1.0,OCV_2_+25.csv,97.14711759034836,96.16534497049257,87.33393227513224
2,25,impulse_288_s,4.088089999999999,4.0741700000000005,2_+25_impulse_288_s_03.csv,3.0566876296296286,1.0,OCV_2_+25.csv,96.16534497049257,94.12996270981606,87.33393227513224
2,25,impulse_72_s,4.0741700000000005,4.07046,2_+25_impulse_72_s_04.csv,3.0566876296296286,1.0,OCV_2_+25.csv,94.12996270981606,93.35906650634148,87.33393227513224
2,25,impulse_144_s,4.07046,4.057049999999999,2_+25_impulse_144_s_05.csv,3.0566876296296286,1.0,OCV_2_+25.csv,93.35906650634148,89.59264377273242,87.33393227513224
2,25,impulse_288_s,4.057049999999999,4.013540000000001,2_+25_impulse_288_s_06.csv,3.0566876296296286,1.0,OCV_2_+25.csv,89.59264377273242,82.03353530860319,87.33393227513224
2,25,impulse_72_s,4.013540000000001,4.001810000000001,2_+25_impulse_72_s_07.csv,3.0566876296296286,1.0,OCV_2_+25.csv,82.03353530860319,80.74613349919358,87.33393227513224
2,25,impulse_144_s,4.001810000000001,3.97726,2_+25_impulse_144_s_08.csv,3.0566876296296286,1.0,OCV_2_+25.csv,80.74613349919358,78.2501188711101,87.33393227513224
2,25,impulse_288_s,3.97726,3.93552,2_+25_impulse_288_s_09.csv,3.0566876296296286,1.0,OCV_2_+25.csv,78.2501188711101,74.00632754657222,87.33393227513224
2,25,impulse_72_s,3.93552,3.92677,2_+25_impulse_72_s_10.csv,3.0566876296296286,1.0,OCV_2_+25.csv,74.00632754657222,73.0577698933992,87.33393227513224
2,25,impulse_144_s,3.92677,3.90964,2_+25_impulse_144_s_11.csv,3.0566876296296286,1.0,OCV_2_+25.csv,73.0577698933992,71.11121835757187,87.33393227513224
2,25,impulse_288_s,3.90964,3.86446,2_+25_impulse_288_s_12.csv,3.0566876296296286,1.0,OCV_2_+25.csv,71.11121835757187,66.09962059390207,87.33393227513224
2,25,impulse_72_s,3.86446,3.85006,2_+25_impulse_72_s_13.csv,3.0566876296296286,1.0,OCV_2_+25.csv,66.09962059390207,64.77874633744781,87.33393227513224
2,25,impulse_144_s,3.85006,3.82528,2_+25_impulse_144_s_14.csv,3.0566876296296286,1.0,OCV_2_+25.csv,64.77874633744781,62.53248766038985,87.33393227513224
2,25,impulse_288_s,3.82528,3.78327,2_+25_impulse_288_s_15.csv,3.0566876296296286,1.0,OCV_2_+25.csv,62.53248766038985,58.13652544197976,87.33393227513224
2,25,impulse_72_s,3.78327,3.77287,2_+25_impulse_72_s_16.csv,3.0566876296296286,1.0,OCV_2_+25.csv,58.13652544197976,57.00876145693696,87.33393227513224
2,25,impulse_144_s,3.77287,3.75194,2_+25_impulse_144_s_17.csv,3.0566876296296286,1.0,OCV_2_+25.csv,57.00876145693696,54.7772245982172,87.33393227513224
2,25,impulse_288_s,3.75194,3.70995,2_+25_impulse_288_s_18.csv,3.0566876296296286,1.0,OCV_2_+25.csv,54.7772245982172,50.40689833630839,87.33393227513224
2,25,impulse_72_s,3.70995,3.69996,2_+25_impulse_72_s_19.csv,3.0566876296296286,1.0,OCV_2_+25.csv,50.40689833630839,49.36880112999576,87.33393227513224
2,25,impulse_144_s,3.69996,3.68125,2_+25_impulse_144_s_20.csv,3.0566876296296286,1.0,OCV_2_+25.csv,49.36880112999576,47.34815886274171,87.33393227513224
2,25,impulse_288_s,3.68125,3.64895,2_+25_impulse_288_s_21.csv,3.0566876296296286,1.0,OCV_2_+25.csv,47.34815886274171,43.51702374124022,87.33393227513224
2,25,impulse_72_s,3.64895,3.6419000000000006,2_+25_impulse_72_s_22.csv,3.0566876296296286,1.0,OCV_2_+25.csv,43.51702374124022,42.61327675857685,87.33393227513224
2,25,impulse_144_s,3.6419000000000006,3.626640000000001,2_+25_impulse_144_s_23.csv,3.0566876296296286,1.0,OCV_2_+25.csv,42.61327675857685,40.561782285607954,87.33393227513224
2,25,impulse_288_s,3.626640000000001,3.58763,2_+25_impulse_288_s_24.csv,3.0566876296296286,1.0,OCV_2_+25.csv,40.561782285607954,35.295650189773205,87.33393227513224
2,25,impulse_72_s,3.58763,3.5764400000000003,2_+25_impulse_72_s_25.csv,3.0566876296296286,1.0,OCV_2_+25.csv,35.295650189773205,33.99648743472806,87.33393227513224
2,25,impulse_144_s,3.5764400000000003,3.5564,2_+25_impulse_144_s_26.csv,3.0566876296296286,1.0,OCV_2_+25.csv,33.99648743472806,31.799819475368608,87.33393227513224
2,25,impulse_288_s,3.5564,3.5116300000000003,2_+25_impulse_288_s_27.csv,3.0566876296296286,1.0,OCV_2_+25.csv,31.799819475368608,27.24734251792238,87.33393227513224
2,25,UDDS,4.10113,3.948500000000001,2_+25_UDDS_01.csv,3.0566876296296286,1.0,OCV_2_+25.csv,97.36494597650052,75.37200338599406,87.33393227513224
2,25,UDDS,3.948500000000001,3.73963,2_+25_UDDS_02.csv,3.0566876296296286,1.0,OCV_2_+25.csv,75.37200338599406,53.478005954787605,87.33393227513224
2,25,UDDS,3.73963,3.5665800000000005,2_+25_UDDS_03.csv,3.0566876296296286,1.0,OCV_2_+25.csv,53.478005954787605,32.902792645333335,87.33393227513224
2,25,NEDC,4.10448,3.94053,2_+25_NEDC_01.csv,3.0566876296296286,1.0,OCV_2_+25.csv,97.60440271305066,74.54008433675347,87.33393227513224
2,25,NEDC,3.94053,3.71811,2_+25_NEDC_02.csv,3.0566876296296286,1.0,OCV_2_+25.csv,74.54008433675347,51.25731053389345,87.33393227513224
2,25,NEDC,3.71811,3.52918,2_+25_NEDC_03.csv,3.0566876296296286,1.0,OCV_2_+25.csv,51.25731053389345,28.870922804527904,87.33393227513224
2,25,WLTC,4.10469,3.8782900000000007,2_+25_WLTC_01.csv,3.0566876296296286,1.0,OCV_2_+25.csv,97.61753421150664,67.48383501937943,87.33393227513224
2,25,WLTC,3.8782900000000007,3.65651,2_+25_WLTC_02.csv,3.0566876296296286,1.0,OCV_2_+25.csv,67.48383501937943,44.460147044187124,87.33393227513224
2,25,WLTC,3.65651,3.4576,2_+25_WLTC_03.csv,3.0566876296296286,1.0,OCV_2_+25.csv,44.460147044187124,22.4539184670077,87.33393227513224
3,25,impulse_72_s,4.10345,4.096889999999999,3_+25_impulse_72_s_01.csv,3.115264324074073,1.0,OCV_3_+25.csv,97.75025035254491,97.29853195056285,89.0075521164021
3,25,impulse_144_s,4.096889999999999,4.08699,3_+25_impulse_144_s_02.csv,3.115264324074073,1.0,OCV_3_+25.csv,97.29853195056285,96.40419014798108,89.0075521164021
3,25,impulse_288_s,4.08699,4.073570000000001,3_+25_impulse_288_s_03.csv,3.115264324074073,1.0,OCV_3_+25.csv,96.40419014798108,94.55411528348802,89.0075521164021
3,25,impulse_72_s,4.073570000000001,4.06996,3_+25_impulse_72_s_04.csv,3.115264324074073,1.0,OCV_3_+25.csv,94.55411528348802,93.84470517567702,89.0075521164021
3,25,impulse_144_s,4.06996,4.05693,3_+25_impulse_144_s_05.csv,3.115264324074073,1.0,OCV_3_+25.csv,93.84470517567702,90.32342380720662,89.0075521164021
3,25,impulse_288_s,4.05693,4.0139900000000015,3_+25_impulse_288_s_06.csv,3.115264324074073,1.0,OCV_3_+25.csv,90.32342380720662,82.79958391379118,89.0075521164021
3,25,impulse_72_s,4.0139900000000015,4.0025900000000005,3_+25_impulse_72_s_07.csv,3.115264324074073,1.0,OCV_3_+25.csv,82.79958391379118,81.52552580350286,89.0075521164021
3,25,impulse_144_s,4.0025900000000005,3.979,3_+25_impulse_144_s_08.csv,3.115264324074073,1.0,OCV_3_+25.csv,81.52552580350286,79.10928710296798,89.0075521164021
3,25,impulse_288_s,3.979,3.93783,3_+25_impulse_288_s_09.csv,3.115264324074073,1.0,OCV_3_+25.csv,79.10928710296798,74.90739646439671,89.0075521164021
3,25,impulse_72_s,3.93783,3.92914,3_+25_impulse_72_s_10.csv,3.115264324074073,1.0,OCV_3_+25.csv,74.90739646439671,73.95393715283076,89.0075521164021
3,25,impulse_144_s,3.92914,3.91237,3_+25_impulse_144_s_11.csv,3.115264324074073,1.0,OCV_3_+25.csv,73.95393715283076,72.04322894578961,89.0075521164021
3,25,impulse_288_s,3.91237,3.87287,3_+25_impulse_288_s_12.csv,3.115264324074073,1.0,OCV_3_+25.csv,72.04322894578961,67.40477824087414,89.0075521164021
3,25,impulse_72_s,3.87287,3.86039,3_+25_impulse_72_s_13.csv,3.115264324074073,1.0,OCV_3_+25.csv,67.40477824087414,66.15573138438714,89.0075521164021
3,25,impulse_144_s,3.86039,3.83248,3_+25_impulse_144_s_14.csv,3.115264324074073,1.0,OCV_3_+25.csv,66.15573138438714,63.64424780826704,89.0075521164021
3,25,impulse_288_s,3.83248,3.786550000000001,3_+25_impulse_288_s_15.csv,3.115264324074073,1.0,OCV_3_+25.csv,63.64424780826704,59.31629034498242,89.0075521164021
3,25,impulse_72_s,3.786550000000001,3.7755,3_+25_impulse_72_s_16.csv,3.115264324074073,1.0,OCV_3_+25.csv,59.31629034498242,58.19078392393669,89.0075521164021
3,25,impulse_144_s,3.7755,3.75432,3_+25_impulse_144_s_17.csv,3.115264324074073,1.0,OCV_3_+25.csv,58.19078392393669,56.02162609428503,89.0075521164021
3,25,impulse_288_s,3.75432,3.71255,3_+25_impulse_288_s_18.csv,3.115264324074073,1.0,OCV_3_+25.csv,56.02162609428503,51.759860029948484,89.0075521164021
3,25,impulse_72_s,3.71255,3.70251,3_+25_impulse_72_s_19.csv,3.115264324074073,1.0,OCV_3_+25.csv,51.759860029948484,50.71848237168808,89.0075521164021
3,25,impulse_144_s,3.70251,3.68381,3_+25_impulse_144_s_20.csv,3.115264324074073,1.0,OCV_3_+25.csv,50.71848237168808,48.73274040324385,89.0075521164021
3,25,impulse_288_s,3.68381,3.65164,3_+25_impulse_288_s_21.csv,3.115264324074073,1.0,OCV_3_+25.csv,48.73274040324385,44.94088274365364,89.0075521164021
3,25,impulse_72_s,3.65164,3.64465,3_+25_impulse_72_s_22.csv,3.115264324074073,1.0,OCV_3_+25.csv,44.94088274365364,44.04426719072636,89.0075521164021
3,25,impulse_144_s,3.64465,3.63052,3_+25_impulse_144_s_23.csv,3.115264324074073,1.0,OCV_3_+25.csv,44.04426719072636,42.133558983685234,89.0075521164021
3,25,impulse_288_s,3.63052,3.5979300000000003,3_+25_impulse_288_s_24.csv,3.115264324074073,1.0,OCV_3_+25.csv,42.133558983685234,37.50192952980642,89.0075521164021
3,25,impulse_72_s,3.5979300000000003,3.58705,3_+25_impulse_72_s_25.csv,3.115264324074073,1.0,OCV_3_+25.csv,37.50192952980642,36.02929722267391,89.0075521164021
3,25,impulse_144_s,3.58705,3.5674800000000007,3_+25_impulse_144_s_26.csv,3.115264324074073,1.0,OCV_3_+25.csv,36.02929722267391,33.632764358467625,89.0075521164021
3,25,impulse_288_s,3.5674800000000007,3.52513,3_+25_impulse_288_s_27.csv,3.115264324074073,1.0,OCV_3_+25.csv,33.632764358467625,29.007956155625372,89.0075521164021
3,25,UDDS,4.09919,3.9494,3_+25_UDDS_01.csv,3.115264324074073,1.0,OCV_3_+25.csv,97.4652736425697,76.12562137175543,89.0075521164021
3,25,UDDS,3.9494,3.74131,3_+25_UDDS_02.csv,3.115264324074073,1.0,OCV_3_+25.csv,76.12562137175543,54.68238714075798,89.0075521164021
3,25,UDDS,3.74131,3.5766800000000005,3_+25_UDDS_03.csv,3.115264324074073,1.0,OCV_3_+25.csv,54.68238714075798,34.72416452433009,89.0075521164021
3,25,NEDC,4.10232,3.94063,3_+25_NEDC_01.csv,3.115264324074073,1.0,OCV_3_+25.csv,97.67673242470555,75.20828942679081,89.0075521164021
3,25,NEDC,3.94063,3.71929,3_+25_NEDC_02.csv,3.115264324074073,1.0,OCV_3_+25.csv,75.20828942679081,52.43667971613959,89.0075521164021
3,25,NEDC,3.71929,3.54191,3_+25_NEDC_03.csv,3.115264324074073,1.0,OCV_3_+25.csv,52.43667971613959,30.763291422387542,89.0075521164021
3,25,WLTC,4.10225,3.87887,3_+25_WLTC_01.csv,3.115264324074073,1.0,OCV_3_+25.csv,97.67319547972359,68.06416584108275,89.0075521164021
3,25,WLTC,3.87887,3.65652,3_+25_WLTC_02.csv,3.115264324074073,1.0,OCV_3_+25.csv,68.06416584108275,45.5593428376424,89.0075521164021
3,25,WLTC,3.65652,3.4656,3_+25_WLTC_03.csv,3.115264324074073,1.0,OCV_3_+25.csv,45.5593428376424,23.763677303085338,89.0075521164021
4,25,impulse_72_s,4.113100000000001,4.105790000000001,4_+25_impulse_72_s_01.csv,3.416149564814813,0.9934009800175128,OCV_4_+25.csv,96.55057821176578,95.83076276587644,97.60427328042323
4,25,impulse_144_s,4.105790000000001,4.09531,4_+25_impulse_144_s_02.csv,3.416149564814813,0.9934009800175128,OCV_4_+25.csv,95.83076276587644,94.50718765015972,97.60427328042323
4,25,impulse_288_s,4.09531,4.08016,4_+25_impulse_288_s_03.csv,3.416149564814813,0.9934009800175128,OCV_4_+25.csv,94.50718765015972,91.56577824937231,97.60427328042323
4,25,impulse_72_s,4.08016,4.07559,4_+25_impulse_72_s_04.csv,3.416149564814813,0.9934009800175128,OCV_4_+25.csv,91.56577824937231,90.37209189760641,97.60427328042323
4,25,impulse_144_s,4.07559,4.0625,4_+25_impulse_144_s_05.csv,3.416149564814813,0.9934009800175128,OCV_4_+25.csv,90.37209189760641,87.12814402563723,97.60427328042323
4,25,impulse_288_s,4.0625,4.02414,4_+25_impulse_288_s_06.csv,3.416149564814813,0.9934009800175128,OCV_4_+25.csv,87.12814402563723,82.39902422305376,97.60427328042323
4,25,impulse_72_s,4.02414,4.01332,4_+25_impulse_72_s_07.csv,3.416149564814813,0.9934009800175128,OCV_4_+25.csv,82.39902422305376,81.38220041123984,97.60427328042323
4,25,impulse_144_s,4.01332,3.99124,4_+25_impulse_144_s_08.csv,3.416149564814813,0.9934009800175128,OCV_4_+25.csv,81.38220041123984,79.4107126018101,97.60427328042323
4,25,impulse_288_s,3.99124,3.95095,4_+25_impulse_288_s_09.csv,3.416149564814813,0.9934009800175128,OCV_4_+25.csv,79.4107126018101,75.74173644649552,97.60427328042323
4,25,impulse_72_s,3.95095,3.94199,4_+25_impulse_72_s_10.csv,3.416149564814813,0.9934009800175128,OCV_4_+25.csv,75.74173644649552,74.86607315877849,97.60427328042323
4,25,impulse_144_s,3.94199,3.92509,4_+25_impulse_144_s_11.csv,3.416149564814813,0.9934009800175128,OCV_4_+25.csv,74.86607315877849,73.10389223054459,97.60427328042323
4,25,impulse_288_s,3.92509,3.89361,4_+25_impulse_288_s_12.csv,3.416149564814813,0.9934009800175128,OCV_4_+25.csv,73.10389223054459,69.49319413662464,97.60427328042323
4,25,impulse_72_s,3.89361,3.88594,4_+25_impulse_72_s_13.csv,3.416149564814813,0.9934009800175128,OCV_4_+25.csv,69.49319413662464,68.60691487906995,97.60427328042323
4,25,impulse_144_s,3.88594,3.86893,4_+25_impulse_144_s_14.csv,3.416149564814813,0.9934009800175128,OCV_4_+25.csv,68.60691487906995,66.68521021391969,97.60427328042323
4,25,impulse_288_s,3.86893,3.82117,4_+25_impulse_288_s_15.csv,3.416149564814813,0.9934009800175128,OCV_4_+25.csv,66.68521021391969,62.32705834479381,97.60427328042323
4,25,impulse_72_s,3.82117,3.80234,4_+25_impulse_72_s_16.csv,3.416149564814813,0.9934009800175128,OCV_4_+25.csv,62.32705834479381,60.80526827051123,97.60427328042323
4,25,impulse_144_s,3.80234,3.77728,4_+25_impulse_144_s_17.csv,3.416149564814813,0.9934009800175128,OCV_4_+25.csv,60.80526827051123,58.61823239139812,97.60427328042323
4,25,impulse_288_s,3.77728,3.73677,4_+25_impulse_288_s_18.csv,3.416149564814813,0.9934009800175128,OCV_4_+25.csv,58.61823239139812,54.656782431788834,97.60427328042323
4,25,impulse_72_s,3.73677,3.727009999999999,4_+25_impulse_72_s_19.csv,3.416149564814813,0.9934009800175128,OCV_4_+25.csv,54.656782431788834,53.68104126046859,97.60427328042323
4,25,impulse_144_s,3.727009999999999,3.70841,4_+25_impulse_144_s_20.csv,3.416149564814813,0.9934009800175128,OCV_4_+25.csv,53.68104126046859,51.77373552251904,97.60427328042323
4,25,impulse_288_s,3.70841,3.67592,4_+25_impulse_288_s_21.csv,3.416149564814813,0.9934009800175128,OCV_4_+25.csv,51.77373552251904,48.18158291832827,97.60427328042323
4,25,impulse_72_s,3.67592,3.66896,4_+25_impulse_72_s_22.csv,3.416149564814813,0.9934009800175128,OCV_4_+25.csv,48.18158291832827,47.33018576934023,97.60427328042323
4,25,impulse_144_s,3.66896,3.65596,4_+25_impulse_144_s_23.csv,3.416149564814813,0.9934009800175128,OCV_4_+25.csv,47.33018576934023,45.63005041037147,97.60427328042323
4,25,impulse_288_s,3.65596,3.63314,4_+25_impulse_288_s_24.csv,3.416149564814813,0.9934009800175128,OCV_4_+25.csv,45.63005041037147,42.29352917811858,97.60427328042323
4,25,impulse_72_s,3.63314,3.627580000000001,4_+25_impulse_72_s_25.csv,3.416149564814813,0.9934009800175128,OCV_4_+25.csv,42.29352917811858,41.40340259031498,97.60427328042323
4,25,impulse_144_s,3.627580000000001,3.6162,4_+25_impulse_144_s_26.csv,3.416149564814813,0.9934009800175128,OCV_4_+25.csv,41.40340259031498,39.58177729950828,97.60427328042323
4,25,impulse_288_s,3.6162,3.58435,4_+25_impulse_288_s_27.csv,3.416149564814813,0.9934009800175128,OCV_4_+25.csv,39.58177729950828,34.75432310212415,97.60427328042323
4,25,UDDS,4.1181,3.9759,4_+25_UDDS_01.csv,3.416149564814813,0.9934009800175128,OCV_4_+25.csv,96.97198751920632,78.05124180949238,97.60427328042323
4,25,UDDS,3.9759,3.78542,4_+25_UDDS_02.csv,3.416149564814813,0.9934009800175128,OCV_4_+25.csv,78.05124180949238,59.3601438643792,97.60427328042323
4,25,UDDS,3.78542,3.62898,4_+25_UDDS_03.csv,3.416149564814813,0.9934009800175128,OCV_4_+25.csv,59.3601438643792,41.62456614403028,97.60427328042323
4,25,NEDC,4.11219,3.95646,4_+25_NEDC_01.csv,3.416149564814813,0.9934009800175128,OCV_4_+25.csv,96.47390441230318,76.26625783659316,97.60427328042323
4,25,NEDC,3.95646,3.74869,4_+25_NEDC_02.csv,3.416149564814813,0.9934009800175128,OCV_4_+25.csv,76.26625783659316,55.84807655157921,97.60427328042323
4,25,NEDC,3.74869,3.5998999999999994,4_+25_NEDC_03.csv,3.416149564814813,0.9934009800175128,OCV_4_+25.csv,55.84807655157921,37.01085974386376,97.60427328042323
4,25,WLTC,4.11243,3.90146,4_+25_WLTC_01.csv,3.416149564814813,0.9934009800175128,OCV_4_+25.csv,96.49048253110588,70.42228393846251,97.60427328042323
4,25,WLTC,3.90146,3.68675,4_+25_WLTC_02.csv,3.416149564814813,0.9934009800175128,OCV_4_+25.csv,70.42228393846251,49.443456825840784,97.60427328042323
4,25,WLTC,3.68675,3.53949,4_+25_WLTC_03.csv,3.416149564814813,0.9934009800175128,OCV_4_+25.csv,49.443456825840784,29.476865838828697,97.60427328042323
5,25,impulse_72_s,4.11295,4.105790000000001,5_+25_impulse_72_s_01.csv,3.418968907407408,0.9936093876764712,OCV_5_+25.csv,96.57419322343729,95.8625877627461,97.68482592592595
5,25,impulse_144_s,4.105790000000001,4.095389999999999,5_+25_impulse_144_s_02.csv,3.418968907407408,0.9936093876764712,OCV_5_+25.csv,95.8625877627461,94.53668038134501,97.68482592592595
5,25,impulse_288_s,4.095389999999999,4.08025,5_+25_impulse_288_s_03.csv,3.418968907407408,0.9936093876764712,OCV_5_+25.csv,94.53668038134501,91.57641858030087,97.68482592592595
5,25,impulse_72_s,4.08025,4.07558,5_+25_impulse_72_s_04.csv,3.418968907407408,0.9936093876764712,OCV_5_+25.csv,91.57641858030087,90.37660265789037,97.68482592592595
5,25,impulse_144_s,4.07558,4.0625,5_+25_impulse_144_s_05.csv,3.418968907407408,0.9936093876764712,OCV_5_+25.csv,90.37660265789037,87.16513086052022,97.68482592592595
5,25,impulse_288_s,4.0625,4.0242,5_+25_impulse_288_s_06.csv,3.418968907407408,0.9936093876764712,OCV_5_+25.csv,87.16513086052022,82.41543702142918,97.68482592592595
5,25,impulse_72_s,4.0242,4.01347,5_+25_impulse_72_s_07.csv,3.418968907407408,0.9936093876764712,OCV_5_+25.csv,82.41543702142918,81.41235398233157,97.68482592592595
5,25,impulse_144_s,4.01347,3.99138,5_+25_impulse_144_s_08.csv,3.418968907407408,0.9936093876764712,OCV_5_+25.csv,81.41235398233157,79.42476116134009,97.68482592592595
5,25,impulse_288_s,3.99138,3.95124,5_+25_impulse_288_s_09.csv,3.418968907407408,0.9936093876764712,OCV_5_+25.csv,79.42476116134009,75.76590626973534,97.68482592592595
5,25,impulse_72_s,3.95124,3.9423600000000008,5_+25_impulse_72_s_10.csv,3.418968907407408,0.9936093876764712,OCV_5_+25.csv,75.76590626973534,74.89468925385799,97.68482592592595
5,25,impulse_144_s,3.9423600000000008,3.92549,5_+25_impulse_144_s_11.csv,3.418968907407408,0.9936093876764712,OCV_5_+25.csv,74.89468925385799,73.13554453099108,97.68482592592595
5,25,impulse_288_s,3.92549,3.89412,5_+25_impulse_288_s_12.csv,3.418968907407408,0.9936093876764712,OCV_5_+25.csv,73.13554453099108,69.53585546293999,97.68482592592595
5,25,impulse_72_s,3.89412,3.88653,5_+25_impulse_72_s_13.csv,3.418968907407408,0.9936093876764712,OCV_5_+25.csv,69.53585546293999,68.63976008880991,97.68482592592595
5,25,impulse_144_s,3.88653,3.8696,5_+25_impulse_144_s_14.csv,3.418968907407408,0.9936093876764712,OCV_5_+25.csv,68.63976008880991,66.73015252415956,97.68482592592595
5,25,impulse_288_s,3.8696,3.82356,5_+25_impulse_288_s_15.csv,3.418968907407408,0.9936093876764712,OCV_5_+25.csv,66.73015252415956,62.460770810359996,97.68482592592595
5,25,impulse_72_s,3.82356,3.80457,5_+25_impulse_72_s_16.csv,3.418968907407408,0.9936093876764712,OCV_5_+25.csv,62.460770810359996,60.92178180576392,97.68482592592595
5,25,impulse_144_s,3.80457,3.7783,5_+25_impulse_144_s_17.csv,3.418968907407408,0.9936093876764712,OCV_5_+25.csv,60.92178180576392,58.64534418517541,97.68482592592595
5,25,impulse_288_s,3.7783,3.737519999999999,5_+25_impulse_288_s_18.csv,3.418968907407408,0.9936093876764712,OCV_5_+25.csv,58.64534418517541,54.663957843340064,97.68482592592595
5,25,impulse_72_s,3.737519999999999,3.72778,5_+25_impulse_72_s_19.csv,3.418968907407408,0.9936093876764712,OCV_5_+25.csv,54.663957843340064,53.693026716666,97.68482592592595
5,25,impulse_144_s,3.72778,3.7091,5_+25_impulse_144_s_20.csv,3.418968907407408,0.9936093876764712,OCV_5_+25.csv,53.693026716666,51.78149362022209,97.68482592592595
5,25,impulse_288_s,3.7091,3.6766,5_+25_impulse_288_s_21.csv,3.418968907407408,0.9936093876764712,OCV_5_+25.csv,51.78149362022209,48.183576528898286,97.68482592592595
5,25,impulse_72_s,3.6766,3.66969,5_+25_impulse_72_s_22.csv,3.418968907407408,0.9936093876764712,OCV_5_+25.csv,48.183576528898286,47.34036421994149,97.68482592592595
5,25,impulse_144_s,3.66969,3.65658,5_+25_impulse_144_s_23.csv,3.418968907407408,0.9936093876764712,OCV_5_+25.csv,47.34036421994149,45.639445303630474,97.68482592592595
5,25,impulse_288_s,3.65658,3.6337,5_+25_impulse_288_s_24.csv,3.418968907407408,0.9936093876764712,OCV_5_+25.csv,45.639445303630474,42.28594075641563,97.68482592592595
5,25,impulse_72_s,3.6337,3.62818,5_+25_impulse_72_s_25.csv,3.418968907407408,0.9936093876764712,OCV_5_+25.csv,42.28594075641563,41.42408247502488,97.68482592592595
5,25,impulse_144_s,3.62818,3.61689,5_+25_impulse_144_s_26.csv,3.418968907407408,0.9936093876764712,OCV_5_+25.csv,41.42408247502488,39.60506427535897,97.68482592592595
5,25,impulse_288_s,3.61689,3.5856700000000004,5_+25_impulse_288_s_27.csv,3.418968907407408,0.9936093876764712,OCV_5_+25.csv,39.60506427535897,34.839291839559785,97.68482592592595
5,25,UDDS,4.11795,3.97607,5_+25_UDDS_01.csv,3.418968907407408,0.9936093876764712,OCV_5_+25.csv,96.9986572083314,78.06411824257738,97.68482592592595
5,25,UDDS,3.97607,3.7867000000000006,5_+25_UDDS_02.csv,3.418968907407408,0.9936093876764712,OCV_5_+25.csv,78.06411824257738,59.40488523177461,97.68482592592595
5,25,UDDS,3.7867000000000006,3.62959,5_+25_UDDS_03.csv,3.418968907407408,0.9936093876764712,OCV_5_+25.csv,59.40488523177461,41.63540349594281,97.68482592592595
5,25,NEDC,4.112209999999999,3.95693,5_+25_NEDC_01.csv,3.418968907407408,0.9936093876764712,OCV_5_+25.csv,96.50586487464948,76.31472670385358,97.68482592592595
5,25,NEDC,3.95693,3.749719999999999,5_+25_NEDC_02.csv,3.418968907407408,0.9936093876764712,OCV_5_+25.csv,76.31472670385358,55.88490749276352,97.68482592592595
5,25,NEDC,3.749719999999999,3.601090000000001,5_+25_NEDC_03.csv,3.418968907407408,0.9936093876764712,OCV_5_+25.csv,55.88490749276352,37.11755343435806,97.68482592592595
5,25,WLTC,4.112499999999999,3.90215,5_+25_WLTC_01.csv,3.418968907407408,0.9936093876764712,OCV_5_+25.csv,96.53968395637266,70.48238027101235,97.68482592592595
5,25,WLTC,3.90215,3.6876000000000007,5_+25_WLTC_02.csv,3.418968907407408,0.9936093876764712,OCV_5_+25.csv,70.48238027101235,49.46805247830474,97.68482592592595
5,25,WLTC,3.6876000000000007,3.5408,5_+25_WLTC_03.csv,3.418968907407408,0.9936093876764712,OCV_5_+25.csv,49.46805247830474,29.53763659339136,97.68482592592595
1,30,impulse_72_s,4.11242,4.10518,1_+30_impulse_72_s_01.csv,3.293283212962965,0.9929996119291316,OCV_1_+30.csv,96.37128980485738,95.61419326256205,94.09380608465614
1,30,impulse_144_s,4.10518,4.0949100000000005,1_+30_impulse_144_s_02.csv,3.293283212962965,0.9929996119291316,OCV_1_+30.csv,95.61419326256205,94.21256093283927,94.09380608465614
1,30,impulse_288_s,4.0949100000000005,4.080749999999999,1_+30_impulse_288_s_03.csv,3.293283212962965,0.9929996119291316,OCV_1_+30.csv,94.21256093283927,91.23652036461037,94.09380608465614
1,30,impulse_72_s,4.080749999999999,4.07648,1_+30_impulse_72_s_04.csv,3.293283212962965,0.9929996119291316,OCV_1_+30.csv,91.23652036461037,90.0162926174985,94.09380608465614
1,30,impulse_144_s,4.07648,4.06342,1_+30_impulse_144_s_05.csv,3.293283212962965,0.9929996119291316,OCV_1_+30.csv,90.0162926174985,86.40004325077048,94.09380608465614
1,30,impulse_288_s,4.06342,4.023619999999999,1_+30_impulse_288_s_06.csv,3.293283212962965,0.9929996119291316,OCV_1_+30.csv,86.40004325077048,81.40171313392129,94.09380608465614
1,30,impulse_72_s,4.023619999999999,4.01241,1_+30_impulse_72_s_07.csv,3.293283212962965,0.9929996119291316,OCV_1_+30.csv,81.40171313392129,80.34212379643516,94.09380608465614
1,30,impulse_144_s,4.01241,3.98986,1_+30_impulse_144_s_08.csv,3.293283212962965,0.9929996119291316,OCV_1_+30.csv,80.34212379643516,78.29310475870452,94.09380608465614
1,30,impulse_288_s,3.98986,3.94942,1_+30_impulse_288_s_09.csv,3.293283212962965,0.9929996119291316,OCV_1_+30.csv,78.29310475870452,74.45608617519804,94.09380608465614
1,30,impulse_72_s,3.94942,3.940560000000001,1_+30_impulse_72_s_10.csv,3.293283212962965,0.9929996119291316,OCV_1_+30.csv,74.45608617519804,73.52550521131269,94.09380608465614
1,30,impulse_144_s,3.940560000000001,3.924,1_+30_impulse_144_s_11.csv,3.293283212962965,0.9929996119291316,OCV_1_+30.csv,73.52550521131269,71.65716537403324,94.09380608465614
1,30,impulse_288_s,3.924,3.8935300000000006,1_+30_impulse_288_s_12.csv,3.293283212962965,0.9929996119291316,OCV_1_+30.csv,71.65716537403324,67.87391785176936,94.09380608465614
1,30,impulse_72_s,3.8935300000000006,3.88564,1_+30_impulse_72_s_13.csv,3.293283212962965,0.9929996119291316,OCV_1_+30.csv,67.87391785176936,66.87092519207728,94.09380608465614
1,30,impulse_144_s,3.88564,3.8688100000000007,1_+30_impulse_144_s_14.csv,3.293283212962965,0.9929996119291316,OCV_1_+30.csv,66.87092519207728,64.83347853019376,94.09380608465614
1,30,impulse_288_s,3.8688100000000007,3.8168,1_+30_impulse_288_s_15.csv,3.293283212962965,0.9929996119291316,OCV_1_+30.csv,64.83347853019376,60.10507211188524,94.09380608465614
1,30,impulse_72_s,3.8168,3.79795,1_+30_impulse_72_s_16.csv,3.293283212962965,0.9929996119291316,OCV_1_+30.csv,60.10507211188524,58.73571085358428,94.09380608465614
1,30,impulse_144_s,3.79795,3.77352,1_+30_impulse_144_s_17.csv,3.293283212962965,0.9929996119291316,OCV_1_+30.csv,58.73571085358428,56.7335155154057,94.09380608465614
1,30,impulse_288_s,3.77352,3.73169,1_+30_impulse_288_s_18.csv,3.293283212962965,0.9929996119291316,OCV_1_+30.csv,56.7335155154057,52.67129107540096,94.09380608465614
1,30,impulse_72_s,3.73169,3.72159,1_+30_impulse_72_s_19.csv,3.293283212962965,0.9929996119291316,OCV_1_+30.csv,52.67129107540096,51.66828154635636,94.09380608465614
1,30,impulse_144_s,3.72159,3.70262,1_+30_impulse_144_s_20.csv,3.293283212962965,0.9929996119291316,OCV_1_+30.csv,51.66828154635636,49.72750470924148,94.09380608465614
1,30,impulse_288_s,3.70262,3.66997,1_+30_impulse_288_s_21.csv,3.293283212962965,0.9929996119291316,OCV_1_+30.csv,49.72750470924148,46.01730148350473,94.09380608465614
1,30,impulse_72_s,3.66997,3.66302,1_+30_impulse_72_s_22.csv,3.293283212962965,0.9929996119291316,OCV_1_+30.csv,46.01730148350473,45.13187134171054,94.09380608465614
1,30,impulse_144_s,3.66302,3.65007,1_+30_impulse_144_s_23.csv,3.293283212962965,0.9929996119291316,OCV_1_+30.csv,45.13187134171054,43.34811443810019,94.09380608465614
1,30,impulse_288_s,3.65007,3.62701,1_+30_impulse_288_s_24.csv,3.293283212962965,0.9929996119291316,OCV_1_+30.csv,43.34811443810019,39.840090402635475,94.09380608465614
1,30,impulse_72_s,3.62701,3.62127,1_+30_impulse_72_s_25.csv,3.293283212962965,0.9929996119291316,OCV_1_+30.csv,39.840090402635475,38.88870109238373,94.09380608465614
1,30,impulse_144_s,3.62127,3.60792,1_+30_impulse_144_s_26.csv,3.293283212962965,0.9929996119291316,OCV_1_+30.csv,38.88870109238373,36.74505342154244,94.09380608465614
1,30,impulse_288_s,3.60792,3.5723,1_+30_impulse_288_s_27.csv,3.293283212962965,0.9929996119291316,OCV_1_+30.csv,36.74505342154244,31.795247997293792,94.09380608465614
1,30,UDDS,4.1195200000000005,3.97749,1_+30_UDDS_01.csv,3.293283212962965,0.9929996119291316,OCV_1_+30.csv,96.98977650039409,77.16964805247659,94.09380608465614
1,30,UDDS,3.97749,3.78173,1_+30_UDDS_02.csv,3.293283212962965,0.9929996119291316,OCV_1_+30.csv,77.16964805247659,57.451896893606325,94.09380608465614
1,30,UDDS,3.78173,3.62387,1_+30_UDDS_03.csv,3.293283212962965,0.9929996119291316,OCV_1_+30.csv,57.451896893606325,39.32102042477396,94.09380608465614
1,30,NEDC,4.112899999999999,3.95732,1_+30_NEDC_01.csv,3.293283212962965,0.9929996119291316,OCV_1_+30.csv,96.42004223371727,75.25043868259267,94.09380608465614
1,30,NEDC,3.95732,3.74493,1_+30_NEDC_02.csv,3.293283212962965,0.9929996119291316,OCV_1_+30.csv,75.25043868259267,53.981871074753,94.09380608465614
1,30,NEDC,3.74493,3.589060000000001,1_+30_NEDC_03.csv,3.293283212962965,0.9929996119291316,OCV_1_+30.csv,53.981871074753,33.940354867130495,94.09380608465614
1,30,WLTC,4.11298,3.9024,1_+30_WLTC_01.csv,3.293283212962965,0.9929996119291316,OCV_1_+30.csv,96.43151339344907,69.01882393976035,94.09380608465614
1,30,WLTC,3.9024,3.68172,1_+30_WLTC_02.csv,3.293283212962965,0.9929996119291316,OCV_1_+30.csv,69.01882393976035,47.427537183026274,94.09380608465614
1,30,WLTC,3.68172,3.5284,1_+30_WLTC_03.csv,3.293283212962965,0.9929996119291316,OCV_1_+30.csv,47.427537183026274,26.611717693510812,94.09380608465614
2,30,impulse_72_s,4.10577,4.098719999999999,2_+30_impulse_72_s_01.csv,3.0505827592592567,1.0,OCV_2_+30.csv,97.23196482877258,96.63986484573903,87.15950740740733
2,30,impulse_144_s,4.098719999999999,4.08836,2_+30_impulse_144_s_02.csv,3.0505827592592567,1.0,OCV_2_+30.csv,96.63986484573903,95.528419648829,87.15950740740733
2,30,impulse_288_s,4.08836,4.07476,2_+30_impulse_288_s_03.csv,3.0505827592592567,1.0,OCV_2_+30.csv,95.528419648829,93.26528193590089,87.15950740740733
2,30,impulse_72_s,4.07476,4.07092,2_+30_impulse_72_s_04.csv,3.0505827592592567,1.0,OCV_2_+30.csv,93.26528193590089,92.33030575354202,87.15950740740733
2,30,impulse_144_s,4.07092,4.057499999999999,2_+30_impulse_144_s_05.csv,3.0505827592592567,1.0,OCV_2_+30.csv,92.33030575354202,88.30247789510202,87.15950740740733
2,30,impulse_288_s,4.057499999999999,4.01372,2_+30_impulse_288_s_06.csv,3.0505827592592567,1.0,OCV_2_+30.csv,88.30247789510202,81.36136332275565,87.15950740740733
2,30,impulse_72_s,4.01372,4.00233,2_+30_impulse_72_s_07.csv,3.0505827592592567,1.0,OCV_2_+30.csv,81.36136332275565,80.17019747453513,87.15950740740733
2,30,impulse_144_s,4.00233,3.978650000000001,2_+30_impulse_144_s_08.csv,3.0505827592592567,1.0,OCV_2_+30.csv,80.17019747453513,77.84591479603877,87.15950740740733
2,30,impulse_288_s,3.978650000000001,3.93694,2_+30_impulse_288_s_09.csv,3.0505827592592567,1.0,OCV_2_+30.csv,77.84591479603877,73.64935779210677,87.15950740740733
2,30,impulse_72_s,3.93694,3.92834,2_+30_impulse_72_s_10.csv,3.0505827592592567,1.0,OCV_2_+30.csv,73.64935779210677,72.70973768831247,87.15950740740733
2,30,impulse_144_s,3.92834,3.91108,2_+30_impulse_144_s_11.csv,3.0505827592592567,1.0,OCV_2_+30.csv,72.70973768831247,70.71594741864683,87.15950740740733
2,30,impulse_288_s,3.91108,3.86967,2_+30_impulse_288_s_12.csv,3.0505827592592567,1.0,OCV_2_+30.csv,70.71594741864683,65.92961239239979,87.15950740740733
2,30,impulse_72_s,3.86967,3.85562,2_+30_impulse_72_s_13.csv,3.0505827592592567,1.0,OCV_2_+30.csv,65.92961239239979,64.60403081818365,87.15950740740733
2,30,impulse_144_s,3.85562,3.82941,2_+30_impulse_144_s_14.csv,3.0505827592592567,1.0,OCV_2_+30.csv,64.60403081818365,62.30503171194782,87.15950740740733
2,30,impulse_288_s,3.82941,3.78614,2_+30_impulse_288_s_15.csv,3.0505827592592567,1.0,OCV_2_+30.csv,62.30503171194782,57.92194386368827,87.15950740740733
2,30,impulse_72_s,3.78614,3.77538,2_+30_impulse_72_s_16.csv,3.0505827592592567,1.0,OCV_2_+30.csv,57.92194386368827,56.77644324291762,87.15950740740733
2,30,impulse_144_s,3.77538,3.7541,2_+30_impulse_144_s_17.csv,3.0505827592592567,1.0,OCV_2_+30.csv,56.77644324291762,54.51020958236597,87.15950740740733
2,30,impulse_288_s,3.7541,3.71187,2_+30_impulse_288_s_18.csv,3.0505827592592567,1.0,OCV_2_+30.csv,54.51020958236597,50.14260147222493,87.15950740740733
2,30,impulse_72_s,3.71187,3.70178,2_+30_impulse_72_s_19.csv,3.0505827592592567,1.0,OCV_2_+30.csv,50.14260147222493,49.098493136130266,87.15950740740733
2,30,impulse_144_s,3.70178,3.68288,2_+30_impulse_144_s_20.csv,3.0505827592592567,1.0,OCV_2_+30.csv,49.098493136130266,47.055167704484646,87.15950740740733
2,30,impulse_288_s,3.68288,3.65001,2_+30_impulse_288_s_21.csv,3.0505827592592567,1.0,OCV_2_+30.csv,47.055167704484646,43.148855790274176,87.15950740740733
2,30,impulse_72_s,3.65001,3.64289,2_+30_impulse_72_s_22.csv,3.0505827592592567,1.0,OCV_2_+30.csv,43.148855790274176,42.23322928056324,87.15950740740733
2,30,impulse_144_s,3.64289,3.6267900000000006,2_+30_impulse_144_s_23.csv,3.0505827592592567,1.0,OCV_2_+30.csv,42.23322928056324,40.0660659439695,87.15950740740733
2,30,impulse_288_s,3.6267900000000006,3.58732,2_+30_impulse_288_s_24.csv,3.0505827592592567,1.0,OCV_2_+30.csv,40.0660659439695,34.962396286290804,87.15950740740733
2,30,impulse_72_s,3.58732,3.57614,2_+30_impulse_72_s_25.csv,3.0505827592592567,1.0,OCV_2_+30.csv,34.962396286290804,33.680673970076725,87.15950740740733
2,30,impulse_144_s,3.57614,3.556399999999999,2_+30_impulse_144_s_26.csv,3.0505827592592567,1.0,OCV_2_+30.csv,33.680673970076725,31.530538345413127,87.15950740740733
2,30,impulse_288_s,3.556399999999999,3.5113800000000004,2_+30_impulse_288_s_27.csv,3.0505827592592567,1.0,OCV_2_+30.csv,31.530538345413127,26.891260831290495,87.15950740740733
2,30,UDDS,4.10412,3.95304,2_+30_UDDS_01.csv,3.0505827592592567,1.0,OCV_2_+30.csv,97.1042569892948,75.32581343034278,87.15950740740733
2,30,UDDS,3.95304,3.74509,2_+30_UDDS_02.csv,3.0505827592592567,1.0,OCV_2_+30.csv,75.32581343034278,53.57291143928943,87.15950740740733
2,30,UDDS,3.74509,3.5690600000000003,2_+30_UDDS_03.csv,3.0505827592592567,1.0,OCV_2_+30.csv,53.57291143928943,32.90513909033849,87.15950740740733
2,30,NEDC,4.10564,3.94315,2_+30_NEDC_01.csv,3.0505827592592567,1.0,OCV_2_+30.csv,97.2219029989956,74.30492470142619,87.15950740740733
2,30,NEDC,3.94315,3.7224,2_+30_NEDC_02.csv,3.0505827592592567,1.0,OCV_2_+30.csv,74.30492470142619,51.220765232179986,87.15950740740733
2,30,NEDC,3.7224,3.5324,2_+30_NEDC_03.csv,3.0505827592592567,1.0,OCV_2_+30.csv,51.220765232179986,28.88608308349803,87.15950740740733
